Repository: MingyuLee987/corrosion_project

# corrosion_project

희토류 첨가 강재의 부식전류밀도 `i_corr` 예측 실험입니다.

현재 주 분석은 [50행 확장 데이터](data/training_RE_expanded.csv)와 [확장 검증 보고서](RE_EXPANSION_2026-10-12.md)입니다. `.venv/Scripts/python.exe -B corrosion_re_expand.py`로 재현합니다.

49편 엑셀 기반의 [전체 컬럼 수집 결과](results/workbook_mining/collection_report.md)와 [데이터마이닝 수집 엑셀](outputs/workbook_mining/literature_mining_collected.xlsx)은 별도 문헌 수집표입니다. 114행 중 전체 34개 측정·계산 항목이 완비된 행은 0행이므로 현재 학습 데이터에 자동 합치지 않았습니다.

data 폴더의 학습 CSV는 `training_51.csv`(원본 47행)와 `training_RE_expanded.csv`(확장 50행) 두 개입니다. 기준 RE 데이터와 신규 3행은 실행 중 구성하므로 중복 CSV를 저장하지 않습니다. 보조 자료는 `review/`(검토·후보), `sources/`(이전 수집·스냅샷), `time/`(시간 검증 별도 실험), `v2/`(대조군 기반 실험), `templates/`(입력 예시·범주값)에 있습니다.

File: data/sources/input_snapshot.json (part 2 of 6)
{
      "NaCl_wt_pct": null,
      "H2SO4_mol_L": 1,
      "pH": null,
      "dissolved_oxygen_mg_L": null,
      "gas_condition_cat": "not_reported",
      "log_pre_exposure_h": null,
      "processing_state_cat": "annealed"
    },
    {
      "record_id": "NEW_Ma19FSS_FSS2",
      "reference_id": "Ma19FSS",
      "material_class": "ferritic stainless steel",
      "alloy_system": "444-type FSS",
      "sample_id": "FSS2",
      "C_wt_pct": 0.009,
      "Si_wt_pct": 0.52,
      "Mn_wt_pct": 0.32,
      "P_wt_pct": 0.008,
      "S_wt_pct": 0.008,
      "O_wt_pct": null,
      "Cr_wt_pct": 19.5,
      "Cu_wt_pct": null,
      "Ni_wt_pct": null,
      "RE_wt_pct": 0.048,
      "melting_route_cat": null,
      "RE_element_cat": "Ce",
      "RE_nominal_wt_pct": null,
      "RE_addition_stage_cat": null,
      "casting_method_cat": null,
      "final_heat_treatment_temp_C": 1000,
      "final_heat_treatment_time_min": 1,
      "cooling_method_cat": null,
      "exposure_type_cat": "electrochemical_immersion",
      "electrolyte_type_cat": "NaCl",
      "Cl_mol_L": 0.5,
      "temperature_C": 25,
      "aeration_cat": null,
      "exposure_time_h": null,
      "test_standard_cat": null,
      "icorr_A_cm2": 0.00025,
      "log_icorr": -3.6020599913279625,
      "Ecorr_V": null,
      "journal": null,
      "publication_year": 2019,
      "doi": "10.20964/2019.03.31",
      "paper_title": "Influence of Cerium and Tungsten Addition on the Passive Behaviour of 444-type Ferritic Stainless Steels",
      "source_url": "https://www.electrochemsci.org/papers/vol14/140302277.pdf",
      "journal_quartile": null,
      "quartile_basis": null,
      "icorr_status": "source_table",
      "remarks": "W 동시 첨가; Ecorr 부호/단위 모호하므로 Ecorr 미사용",
      "TP_scan_rate_mV_s": 0.5,
      "TP_start_potential_V": null,
      "TP_end_potential_V": null,
      "TP_potential_basis_cat": null,
      "TP_reference_electrode_cat": "SCE",
      "TP_OCP_stabilization_time_s": null,
      "TP_settings_status": null,
      "TP_settings_remarks": null,
      "TP_settings_source_url": null,
      "origin": "new_search",
      "composition_basis": "reported_sample",
      "primary_eligible": true,
      "exclusion_reason": "",
      "surface_state_cat": "polished",
      "electrolyte_family": "H2SO4_NaCl",
      "raw_icorr_value": 250,
      "raw_icorr_unit": "uA/cm2",
      "quality_flags": "W 동시 첨가; Ecorr 부호/단위 모호하므로 Ecorr 미사용",
      "target_locator": "Table1; Table2 last icorr column, PDF p4",
      "W_wt_pct": 0,
      "Mo_wt_pct": 1.97,
      "original_remarks": null,
      "Cl_conversion_basis": "원문 mol/L 보고",
      "RE_log1p_ppm": 6.175867270105761,
      "NaCl_wt_pct": null,
      "H2SO4_mol_L": 1,
      "pH": null,
      "dissolved_oxygen_mg_L": null,
      "gas_condition_cat": "not_reported",
      "log_pre_exposure_h": null,
      "processing_state_cat": "annealed"
    },
    {
      "record_id": "NEW_Ma19FSS_FSS3",
      "reference_id": "Ma19FSS",
      "material_class": "ferritic stainless steel",
      "alloy_system": "444-type FSS",
      "sample_id": "FSS3",
      "C_wt_pct": 0.007,
      "Si_wt_pct": 0.5,
      "Mn_wt_pct": 0.32,
      "P_wt_pct": 0.01,
      "S_wt_pct": 0.009,
      "O_wt_pct": null,
      "Cr_wt_pct": 19.1,
      "Cu_wt_pct": null,
      "Ni_wt_pct": null,
      "RE_wt_pct": 0.056,
      "melting_route_cat": null,
      "RE_element_cat": "Ce",
      "RE_nominal_wt_pct": null,
      "RE_addition_stage_cat": null,
      "casting_method_cat": null,
      "final_heat_treatment_temp_C": 1000,
      "final_heat_treatment_time_min": 1,
      "cooling_method_cat": null,
      "exposure_type_cat": "electrochemical_immersion",
      "electrolyte_type_cat": "NaCl",
      "Cl_mol_L": 0.5,
      "temperature_C": 25,
      "aeration_cat": null,
      "exposure_time_h": null,
      "test_standard_cat": null,
      "icorr_A_cm2": 0.000235,
      "log_icorr": -3.6289321377282637,
      "Ecorr_V": null,
      "journal": null,
      "publication_year": 2019,
      "doi": "10.20964/2019.03.31",
      "paper_title": "Influence of Cerium and Tungsten Addition on the Passive Behaviour of 444-type Ferritic Stainless Steels",
      "source_url": "https://www.electrochemsci.org/papers/vol14/140302277.pdf",
      "journal_quartile": null,
      "quartile_basis": null,
      "icorr_status": "source_table",
      "remarks": "W 동시 첨가; Ecorr 부호/단위 모호하므로 Ecorr 미사용",
      "TP_scan_rate_mV_s": 0.5,
      "TP_start_potential_V": null,
      "TP_end_potential_V": null,
      "TP_potential_basis_cat": null,
      "TP_reference_electrode_cat": "SCE",
      "TP_OCP_stabilization_time_s": null,
      "TP_settings_status": null,
      "TP_settings_remarks": null,
      "TP_settings_source_url": null,
      "origin": "new_search",
      "composition_basis": "reported_sample",
      "primary_eligible": true,
      "exclusion_reason": "",
      "surface_state_cat": "polished",
      "electrolyte_family": "H2SO4_NaCl",
      "raw_icorr_value": 235,
      "raw_icorr_unit": "uA/cm2",
      "quality_flags": "W 동시 첨가; Ecorr 부호/단위 모호하므로 Ecorr 미사용",
      "target_locator": "Table1; Table2 last icorr column, PDF p4",
      "W_wt_pct": 0.58,
      "Mo_wt_pct": 1.95,
      "original_remarks": null,
      "Cl_conversion_basis": "원문 mol/L 보고",
      "RE_log1p_ppm": 6.329720905522696,
      "NaCl_wt_pct": null,
      "H2SO4_mol_L": 1,
      "pH": null,
      "dissolved_oxygen_mg_L": null,
      "gas_condition_cat": "not_reported",
      "log_pre_exposure_h": null,
      "processing_state_cat": "annealed"
    },
    {
      "record_id": "NEW_Ma19FSS_FSS4",
      "reference_id": "Ma19FSS",
      "material_class": "ferritic stainless steel",
      "alloy_system": "444-type FSS",
      "sample_id": "FSS4",
      "C_wt_pct": 0.01,
      "Si_wt_pct": 0.53,
      "Mn_wt_pct": 0.35,
      "P_wt_pct": 0.008,
      "S_wt_pct": 0.01,
      "O_wt_pct": null,
      "Cr_wt_pct": 19.9,
      "Cu_wt_pct": null,
      "Ni_wt_pct": null,
      "RE_wt_pct": 0.053,
      "melting_route_cat": null,
      "RE_element_cat": "Ce",
      "RE_nominal_wt_pct": null,
      "RE_addition_stage_cat": null,
      "casting_method_cat": null,
      "final_heat_treatment_temp_C": 1000,
      "final_heat_treatment_time_min": 1,
      "cooling_method_cat": null,
      "exposure_type_cat": "electrochemical_immersion",
      "electrolyte_type_cat": "NaCl",
      "Cl_mol_L": 0.5,
      "temperature_C": 25,
      "aeration_cat": null,
      "exposure_time_h": null,
      "test_standard_cat": null,
      "icorr_A_cm2": 0.00017199999999999998,
      "log_icorr": -3.7644715530924513,
      "Ecorr_V": null,
      "journal": null,
      "publication_year": 2019,
      "doi": "10.20964/2019.03.31",
      "paper_title": "Influence of Cerium and Tungsten Addition on the Passive Behaviour of 444-type Ferritic Stainless Steels",
      "source_url": "https://www.electrochemsci.org/papers/vol14/140302277.pdf",
      "journal_quartile": null,
      "quartile_basis": null,
      "icorr_status": "source_table",
      "remarks": "W 동시 첨가; Ecorr 부호/단위 모호하므로 Ecorr 미사용",
      "TP_scan_rate_mV_s": 0.5,
      "TP_start_potential_V": null,
      "TP_end_potential_V": null,
      "TP_potential_basis_cat": null,
      "TP_reference_electrode_cat": "SCE",
      "TP_OCP_stabilization_time_s": null,
      "TP_settings_status": null,
      "TP_settings_remarks": null,
      "TP_settings_source_url": null,
      "origin": "new_search",
      "composition_basis": "reported_sample",
      "primary_eligible": true,
      "exclusion_reason": "",
      "surface_state_cat": "polished",
      "electrolyte_family": "H2SO4_NaCl",
      "raw_icorr_value": 172,
      "raw_icorr_unit": "uA/cm2",
      "quality_flags": "W 동시 첨가; Ecorr 부호/단위 모호하므로 Ecorr 미사용",
      "target_locator": "Table1; Table2 last icorr column, PDF p4",
      "W_wt_pct": 1.12,
      "Mo_wt_pct": 2.03,
      "original_remarks": null,
      "Cl_conversion_basis": "원문 mol/L 보고",
      "RE_log1p_ppm": 6.274762021241939,
      "NaCl_wt_pct": null,
      "H2SO4_mol_L": 1,
      "pH": null,
      "dissolved_oxygen_mg_L": null,
      "gas_condition_cat": "not_reported",
      "log_pre_exposure_h": null,
      "processing_state_cat": "annealed"
    },
    {
      "record_id": "NEW_Bridge25_1",
      "reference_id": "Bridge25",
      "material_class": "low alloy steel",
      "alloy_system": "Q370qENH",
      "sample_id": "1",
      "C_wt_pct": 0.08,
      "Si_wt_pct": 0.24,
      "Mn_wt_pct": 1.2,
      "P_wt_pct": null,
      "S_wt_pct": null,
      "O_wt_pct": null,
      "Cr_wt_pct": 0.536,
      "Cu_wt_pct": 0.405,
      "Ni_wt_pct": 0.378,
      "RE_wt_pct": 0,
      "melting_route_cat": null,
      "RE_element_cat": "none",
      "RE_nominal_wt_pct": null,
      "RE_addition_stage_cat": null,
      "casting_method_cat": null,
      "final_heat_treatment_temp_C": null,
      "final_heat_treatment_time_min": null,
      "cooling_method_cat": null,
      "exposure_type_cat": "salt_spray_preexposed",
      "electrolyte_type_cat": "NaCl",
      "Cl_mol_L": null,
      "temperature_C": null,
      "aeration_cat": null,
      "exposure_time_h": 216,
      "test_standard_cat": null,
      "icorr_A_cm2": 0.000477,
      "log_icorr": -3.321481620959886,
      "Ecorr_V": -0.599,
      "journal": null,
      "publication_year": 2025,
      "doi": "10.3390/met15010085",
      "paper_title": "Effect of Trace Rare Earth Elements (Ce) on the Corrosion Resistance of High-Strength Weathering Bridge Steels",
      "source_url": "https://www.mdpi.com/2075-4701/15/1/85",
      "journal_quartile": null,
      "quartile_basis": null,
      "icorr_status": "source_table",
      "remarks": "시험온도 수치 미기재: 염수분무25°C를 PDP 온도로 대체하지 않음; 3.5%NaCl 맥락 연결",
      "TP_scan_rate_mV_s": null,
      "TP_start_potential_V": null,
      "TP_end_potential_V": null,
      "TP_potential_basis_cat": null,
      "TP_reference_electrode_cat": "SCE",
      "TP_OCP_stabilization_time_s": null,
      "TP_settings_status": null,
      "TP_settings_remarks": null,
      "TP_settings_source_url": null,
      "origin": "new_search",
      "composition_basis": "reported_sample",
      "primary_eligible": true,
      "exclusion_reason": "",
      "surface_state_cat": "rusted",
      "electrolyte_family": "NaCl",
      "raw_icorr_value": 477,
      "raw_icorr_unit": "uA/cm2",
      "quality_flags": "시험온도 수치 미기재: 염수분무25°C를 PDP 온도로 대체하지 않음; 3.5%NaCl 맥락 연결",
      "target_locator": "Table1 and Table7; section3.4.1",
      "original_remarks": null,
      "Cl_conversion_basis": null,
      "RE_log1p_ppm": 0.0,
      "NaCl_wt_pct": 3.5,
      "H2SO4_mol_L": 0,
      "pH": null,
      "dissolved_oxygen_mg_L": null,
      "gas_condition_cat": "not_reported",
      "log_pre_exposure_h": 5.37989735354046,
      "S_upper_bound_wt_pct": 0.002,
      "P_upper_bound_wt_pct": 0.012,
      "processing_state_cat": null
    },
    {
      "record_id": "NEW_Bridge25_2",
      "reference_id": "Bridge25",
      "material_class": "low alloy steel",
      "alloy_system": "Q370qENH",
      "sample_id": "2",
      "C_wt_pct": 0.08,
      "Si_wt_pct": 0.24,
      "Mn_wt_pct": 1.21,
      "P_wt_pct": null,
      "S_wt_pct": null,
      "O_wt_pct": null,
      "Cr_wt_pct": 0.584,
      "Cu_wt_pct": 0.456,
      "Ni_wt_pct": 0.343,
      "RE_wt_pct": 0.0006,
      "melting_route_cat": null,
      "RE_element_cat": "Ce",
      "RE_nominal_wt_pct": null,
      "RE_addition_stage_cat": null,
      "casting_method_cat": null,
      "final_heat_treatment_temp_C": null,
      "final_heat_treatment_time_min": null,
      "cooling_method_cat": null,
      "exposure_type_cat": "salt_spray_preexposed",
      "electrolyte_type_cat": "NaCl",
      "Cl_mol_L": null,
      "temperature_C": null,
      "aeration_cat": null,
      "exposure_time_h": 216,
      "test_standard_cat": null,
      "icorr_A_cm2": 0.00033,
      "log_icorr": -3.4814860601221125,
      "Ecorr_V": -0.571,
      "journal": null,
      "publication_year": 2025,
      "doi": "10.3390/met15010085",
      "paper_title": "Effect of Trace Rare Earth Elements (Ce) on the Corrosion Resistance of High-Strength Weathering Bridge Steels",
      "source_url": "https://www.mdpi.com/2075-4701/15/1/85",
      "journal_quartile": null,
      "quartile_basis": null,
      "icorr_status": "source_table",
      "remarks": "시험온도 수치 미기재: 염수분무25°C를 PDP 온도로 대체하지 않음; 3.5%NaCl 맥락 연결",
      "TP_scan_rate_mV_s": null,
      "TP_start_potential_V": null,
      "TP_end_potential_V": null,
      "TP_potential_basis_cat": null,
      "TP_reference_electrode_cat": "SCE",
      "TP_OCP_stabilization_time_s": null,
      "TP_settings_status": null,
      "TP_settings_remarks": null,
      "TP_settings_source_url": null,
      "origin": "new_search",
      "composition_basis": "reported_sample",
      "primary_eligible": true,
      "exclusion_reason": "",
      "surface_state_cat": "rusted",
      "electrolyte_family": "NaCl",
      "raw_icorr_value": 330,
      "raw_icorr_unit": "uA/cm2",
      "quality_flags": "시험온도 수치 미기재: 염수분무25°C를 PDP 온도로 대체하지 않음; 3.5%NaCl 맥락 연결",
      "target_locator": "Table1 and Table7; section3.4.1",
      "original_remarks": null,
      "Cl_conversion_basis": null,
      "RE_log1p_ppm": 1.9459101490553132,
      "NaCl_wt_pct": 3.5,
      "H2SO4_mol_L": 0,
      "pH": null,
      "dissolved_oxygen_mg_L": null,
      "gas_condition_cat": "not_reported",
      "log_pre_exposure_h": 5.37989735354046,
      "S_upper_bound_wt_pct": 0.002,
      "P_upper_bound_wt_pct": 0.012,
      "processing_state_cat": null
    },
    {
      "record_id": "NEW_Bridge25_3",
      "reference_id": "Bridge25",
      "material_class": "low alloy steel",
      "alloy_system": "Q370qENH",
      "sample_id": "3",
      "C_wt_pct": 0.07,
      "Si_wt_pct": 0.25,
      "Mn_wt_pct": 1.19,
      "P_wt_pct": null,
      "S_wt_pct": null,
      "O_wt_pct": null,
      "Cr_wt_pct": 0.548,
      "Cu_wt_pct": 0.415,
      "Ni_wt_pct": 0.379,
      "RE_wt_pct": 0.001,
      "melting_route_cat": null,
      "RE_element_cat": "Ce",
      "RE_nominal_wt_pct": null,
      "RE_addition_stage_cat": null,
      "casting_method_cat": null,
      "final_heat_treatment_temp_C": null,
      "final_heat_treatment_time_min": null,
      "cooling_method_cat": null,
      "exposure_type_cat": "salt_spray_preexposed",
      "electrolyte_type_cat": "NaCl",
      "Cl_mol_L": null,
      "temperature_C": null,
      "aeration_cat": null,
      "exposure_time_h": 216,
      "test_standard_cat": null,
      "icorr_A_cm2": 0.000319,
      "log_icorr": -3.496209316942819,
      "Ecorr_V": -0.485,
      "journal": null,
      "publication_year": 2025,
      "doi": "10.3390/met15010085",
      "paper_title": "Effect of Trace Rare Earth Elements (Ce) on the Corrosion Resistance of High-Strength Weathering Bridge Steels",
      "source_url": "https://www.mdpi.com/2075-4701/15/1/85",
      "journal_quartile": null,
      "quartile_basis": null,
      "icorr_status": "source_table",
      "remarks": "시험온도 수치 미기재: 염수분무25°C를 PDP 온도로 대체하지 않음; 3.5%NaCl 맥락 연결",
      "TP_scan_rate_mV_s": null,
      "TP_start_potential_V": null,
      "TP_end_potential_V": null,
      "TP_potential_basis_cat": null,
      "TP_reference_electrode_cat": "SCE",
      "TP_OCP_stabilization_time_s": null,
      "TP_settings_status": null,
      "TP_settings_remarks": null,
      "TP_settings_source_url": null,
      "origin": "new_search",
      "composition_basis": "reported_sample",
      "primary_eligible": true,
      "exclusion_reason": "",
      "surface_state_cat": "rusted",
      "electrolyte_family": "NaCl",
      "raw_icorr_value": 319,
      "raw_icorr_unit": "uA/cm2",
      "quality_flags": "시험온도 수치 미기재: 염수분무25°C를 PDP 온도로 대체하지 않음; 3.5%NaCl 맥락 연결",
      "target_locator": "Table1 and Table7; section3.4.1",
      "original_remarks": null,
      "Cl_conversion_basis": null,
      "RE_log1p_ppm": 2.3978952727983707,
      "NaCl_wt_pct": 3.5,
      "H2SO4_mol_L": 0,
      "pH": null,
      "dissolved_oxygen_mg_L": null,
      "gas_condition_cat": "not_reported",
      "log_pre_exposure_h": 5.37989735354046,
      "S_upper_bound_wt_pct": 0.002,
      "P_upper_bound_wt_pct": 0.012,
      "processing_state_cat": null
    },
    {
      "record_id": "NEW_UCS23_UCS-Q235BRE(C)",
      "reference_id": "UCS23",
      "material_class": "low alloy steel",
      "alloy_system": "steel",
      "sample_id": "UCS-Q235BRE(C)",
      "C_wt_pct": 0.023,
      "Si_wt_pct": 0.15,
      "Mn_wt_pct": 0.4,
      "P_wt_pct": 0.02,
      "S_wt_pct": 0.004,
      "O_wt_pct": null,
      "Cr_wt_pct": 0.032,
      "Cu_wt_pct": 0.087,
      "Ni_wt_pct": 0.028,
      "RE_wt_pct": 0.004,
      "melting_route_cat": null,
      "RE_element_cat": "La+Ce",
      "RE_nominal_wt_pct": null,
      "RE_addition_stage_cat": null,
      "casting_method_cat": "twin_roll_strip",
      "final_heat_treatment_temp_C": null,
      "final_heat_treatment_time_min": null,
      "cooling_method_cat": null,
      "exposure_type_cat": "electrochemical_immersion",
      "electrolyte_type_cat": "NaCl",
      "Cl_mol_L": null,
      "temperature_C": 20,
      "aeration_cat": "N2_deaerated",
      "exposure_time_h": null,
      "test_standard_cat": null,
      "icorr_A_cm2": 0.00202,
      "log_icorr": -2.694648630553376,
      "Ecorr_V": null,
      "journal": null,
      "publication_year": 2023,
      "doi": "10.3390/met13010066",
      "paper_title": "Effects of Rare Earth Elements on Microstructure and Corrosion Resistance of Low Alloy Steel Based on Ultra-Thin Cast Strip Process",
      "source_url": "https://www.mdpi.com/2075-4701/13/1/66",
      "journal_quartile": null,
      "quartile_basis": null,
      "icorr_status": "source_table",
      "remarks": "La .0015+Ce .0025; C/R 공정·비RE 조성 교란; 원문 mA 단위 명시",
      "TP_scan_rate_mV_s": 1,
      "TP_start_potential_V": null,
      "TP_end_potential_V": null,
      "TP_potential_basis_cat": null,
      "TP_reference_electrode_cat": "SCE",
      "TP_OCP_stabilization_time_s": null,
      "TP_settings_status": null,
      "TP_settings_remarks": null,
      "TP_settings_source_url": null,
      "origin": "new_search",
      "composition_basis": "reported_sample",
      "primary_eligible": true,
      "exclusion_reason": "",
      "surface_state_cat": "polished",
      "electrolyte_family": "NaCl",
      "raw_icorr_value": 2.02,
      "raw_icorr_unit": "mA/cm2",
      "quality_flags": "La .0015+Ce .0025; C/R 공정·비RE 조성 교란; 원문 mA 단위 명시",
      "target_locator": "Tables1,5; electrochemical method20°C",
      "original_remarks": null,
      "Cl_conversion_basis": null,
      "RE_log1p_ppm": 3.713572066704308,
      "NaCl_wt_pct": 3.5,
      "H2SO4_mol_L": 0,
      "pH": null,
      "dissolved_oxygen_mg_L": null,
      "gas_condition_cat": "N2_deaerated",
      "log_pre_exposure_h": null,
      "processing_state_cat": null
    },
    {
      "record_id": "NEW_UCS23_UCS-Q235BRE(R)",
      "reference_id": "UCS23",
      "material_class": "low alloy steel",
      "alloy_system": "steel",
      "sample_id": "UCS-Q235BRE(R)",
      "C_wt_pct": 0.023,
      "Si_wt_pct": 0.15,
      "Mn_wt_pct": 0.4,
      "P_wt_pct": 0.02,
      "S_wt_pct": 0.004,
      "O_wt_pct": null,
      "Cr_wt_pct": 0.032,
      "Cu_wt_pct": 0.087,
      "Ni_wt_pct": 0.028,
      "RE_wt_pct": 0.004,
      "melting_route_cat": null,
      "RE_element_cat": "La+Ce",
      "RE_nominal_wt_pct": null,
      "RE_addition_stage_cat": null,
      "casting_method_cat": "twin_roll_strip",
      "final_heat_treatment_temp_C": null,
      "final_heat_treatment_time_min": null,
      "cooling_method_cat": null,
      "exposure_type_cat": "electrochemical_immersion",
      "electrolyte_type_cat": "NaCl",
      "Cl_mol_L": null,
      "temperature_C": 20,
      "aeration_cat": "N2_deaerated",
      "exposure_time_h": null,
      "test_standard_cat": null,
      "icorr_A_cm2": 0.00135,
      "log_icorr": -2.869666231504994,
      "Ecorr_V": null,
      "journal": null,
      "publication_year": 2023,
      "doi": "10.3390/met13010066",
      "paper_title": "Effects of Rare Earth Elements on Microstructure and Corrosion Resistance of Low Alloy Steel Based on Ultra-Thin Cast Strip Process",
      "source_url": "https://www.mdpi.com/2075-4701/13/1/66",
      "journal_quartile": null,
      "quartile_basis": null,
      "icorr_status": "source_table",
      "remarks": "La .0015+Ce .0025; C/R 공정·비RE 조성 교란; 원문 mA 단위 명시",
      "TP_scan_rate_mV_s": 1,
      "TP_start_potential_V": null,
      "TP_end_potential_V": null,
      "TP_potential_basis_cat": null,
      "TP_reference_electrode_cat": "SCE",
      "TP_OCP_stabilization_time_s": null,
      "TP_settings_status": null,
      "TP_settings_remarks": null,
      "TP_settings_source_url": null,
      "origin": "new_search",
      "composition_basis": "reported_sample",
      "primary_eligible": true,
      "exclusion_reason": "",
      "surface_state_cat": "polished",
      "electrolyte_family": "NaCl",
      "raw_icorr_value": 1.35,
      "raw_icorr_unit": "mA/cm2",
      "quality_flags": "La .0015+Ce .0025; C/R 공정·비RE 조성 교란; 원문 mA 단위 명시",
      "target_locator": "Tables1,5; electrochemical method20°C",
      "original_remarks": null,
      "Cl_conversion_basis": null,
      "RE_log1p_ppm": 3.713572066704308,
      "NaCl_wt_pct": 3.5,
      "H2SO4_mol_L": 0,
      "pH": null,
      "dissolved_oxygen_mg_L": null,
      "gas_condition_cat": "N2_deaerated",
      "log_pre_exposure_h": null,
      "processing_state_cat": null
    },
    {
      "record_id": "NEW_UCS23_UCS-Q235B(R)",
      "reference_id": "UCS23",
      "material_class": "low alloy steel",
      "alloy_system": "steel",
      "sample_id": "UCS-Q235B(R)",
      "C_wt_pct": 0.023,
      "Si_wt_pct": 0.17,
      "Mn_wt_pct": 0.58,
      "P_wt_pct": 0.015,
      "S_wt_pct": 0.004,
      "O_wt_pct": null,
      "Cr_wt_pct": 0.023,
      "Cu_wt_pct": 0.076,
      "Ni_wt_pct": 0.031,
      "RE_wt_pct": 0,
      "melting_route_cat": null,
      "RE_element_cat": "none",
      "RE_nominal_wt_pct": null,
      "RE_addition_stage_cat": null,
      "casting_method_cat": "twin_roll_strip",
      "final_heat_treatment_temp_C": null,
      "final_heat_treatment_time_min": null,
      "cooling_method_cat": null,
      "exposure_type_cat": "electrochemical_immersion",
      "electrolyte_type_cat": "NaCl",
      "Cl_mol_L": null,
      "temperature_C": 20,
      "aeration_cat": "N2_deaerated",
      "exposure_time_h": null,
      "test_standard_cat": null,
      "icorr_A_cm2": 0.00384,
      "log_icorr": -2.415668775632469,
      "Ecorr_V": null,
      "journal": null,
      "publication_year": 2023,
      "doi": "10.3390/met13010066",
      "paper_title": "Effects of Rare Earth Elements on Microstructure and Corrosion Resistance of Low Alloy Steel Based on Ultra-Thin Cast Strip Process",
      "source_url": "https://www.mdpi.com/2075-4701/13/1/66",
      "journal_quartile": null,
      "quartile_basis": null,
      "icorr_status": "source_table",
      "remarks": "La .0015+Ce .0025; C/R 공정·비RE 조성 교란; 원문 mA 단위 명시",
      "TP_scan_rate_mV_s": 1,
      "TP_start_potential_V": null,
      "TP_end_potential_V": null,
      "TP_potential_basis_cat": null,
      "TP_reference_electrode_cat": "SCE",
      "TP_OCP_stabilization_time_s": null,
      "TP_settings_status": null,
      "TP_settings_remarks": null,
      "TP_settings_source_url": null,
      "origin": "new_search",
      "composition_basis": "reported_sample",
      "primary_eligible": true,
      "exclusion_reason": "",
      "surface_state_cat": "polished",
      "electrolyte_family": "NaCl",
      "raw_icorr_value": 3.84,
      "raw_icorr_unit": "mA/cm2",
      "quality_flags": "La .0015+Ce .0025; C/R 공정·비RE 조성 교란; 원문 mA 단위 명시",
      "target_locator": "Tables1,5; electrochemical method20°C",
      "original_remarks": null,
      "Cl_conversion_basis": null,
      "RE_log1p_ppm": 0.0,
      "NaCl_wt_pct": 3.5,
      "H2SO4_mol_L": 0,
      "pH": null,
      "dissolved_oxygen_mg_L": null,
      "gas_condition_cat": "N2_deaerated",
      "log_pre_exposure_h": null,
      "processing_state_cat": null
    },
    {
      "record_id": "NEW_UCS23_UCS-SPA-H(R)",
      "reference_id": "UCS23",
      "material_class": "low alloy steel",
      "alloy_system": "steel",
      "sample_id": "UCS-SPA-H(R)",
      "C_wt_pct": 0.02,
      "Si_wt_pct": 0.24,
      "Mn_wt_pct": 0.76,
      "P_wt_pct": 0.08,
      "S_wt_pct": 0.005,
      "O_wt_pct": null,
      "Cr_wt_pct": 0.37,
      "Cu_wt_pct": 0.28,
      "Ni_wt_pct": 0.042,
      "RE_wt_pct": 0,
      "melting_route_cat": null,
      "RE_element_cat": "none",
      "RE_nominal_wt_pct": null,
      "RE_addition_stage_cat": null,
      "casting_method_cat": "twin_roll_strip",
      "final_heat_treatment_temp_C": null,
      "final_heat_treatment_time_min": null,
      "cooling_method_cat": null,
      "exposure_type_cat": "electrochemical_immersion",
      "electrolyte_type_cat": "NaCl",
      "Cl_mol_L": null,
      "temperature_C": 20,
      "aeration_cat": "N2_deaerated",
      "exposure_time_h": null,
      "test_standard_cat": null,
      "icorr_A_cm2": 0.00441,
      "log_icorr": -2.3555614105321614,
      "Ecorr_V": null,
      "journal": null,
      "publication_year": 2023,
      "doi": "10.3390/met13010066",
      "paper_title": "Effects of Rare Earth Elements on Microstructure and Corrosion Resistance of Low Alloy Steel Based on Ultra-Thin Cast Strip Process",
      "source_url": "https://www.mdpi.com/2075-4701/13/1/66",
      "journal_quartile": null,
      "quartile_basis": null,
      "icorr_status": "source_table",
      "remarks": "La .0015+Ce .0025; C/R 공정·비RE 조성 교란; 원문 mA 단위 명시",
      "TP_scan_rate_mV_s": 1,
      "TP_start_potential_V": null,
      "TP_end_potential_V": null,
      "TP_potential_basis_cat": null,
      "TP_reference_electrode_cat": "SCE",
      "TP_OCP_stabilization_time_s": null,
      "TP_settings_status": null,
      "TP_settings_remarks": null,
      "TP_settings_source_url": null,
      "origin": "new_search",
      "composition_basis": "reported_sample",
      "primary_eligible": true,
      "exclusion_reason": "",
      "surface_state_cat": "polished",
      "electrolyte_family": "NaCl",
      "raw_icorr_value": 4.41,
      "raw_icorr_unit": "mA/cm2",
      "quality_flags": "La .0015+Ce .0025; C/R 공정·비RE 조성 교란; 원문 mA 단위 명시",
      "target_locator": "Tables1,5; electrochemical method20°C",
      "original_remarks": null,
      "Cl_conversion_basis": null,
      "RE_log1p_ppm": 0.0,
      "NaCl_wt_pct": 3.5,
      "H2SO4_mol_L": 0,
      "pH": null,
      "dissolved_oxygen_mg_L": null,
      "gas_condition_cat": "N2_deaerated",
      "log_pre_exposure_h": null,
      "processing_state_cat": null
    },
    {
      "C_wt_pct": 0.95,
      "primary_eligible": true,
      "dissolved_oxygen_mg_L": null,
      "original_remarks": null,
      "Cl_mol_L": 0.1,
      "journal": null,
      "TP_settings_source_url": null,
      "icorr_A_cm2": 4.2e-06,
      "Mn_wt_pct": 0.285,
      "origin": null,
      "remarks": null,
      "electrolyte_family": "NaCl",
      "TP_scan_rate_mV_s": null,
      "Cl_conversion_basis": null,
      "temperature_C": null,
      "RE_nominal_wt_pct": null,
      "final_heat_treatment_temp_C": null,
      "raw_icorr_unit": "uA/cm2",
      "log_pre_exposure_h": null,
      "P_wt_pct": 0.006,
      "TP_reference_electrode_cat": "AgAgCl_saturated_KCl",
      "TP_OCP_stabilization_time_s": null,
      "exclusion_reason": null,
      "inclusion_number_density_mm2": null,
      "inclusion_mean_area_um2": null,
      "Mo_wt_pct": null,
      "Ni_wt_pct": null,
      "surface_state_cat": "polished",
      "material_class": "bearing_steel",
      "TP_settings_status": null,
      "melting_route_cat": null,
      "TP_start_potential_V": null,
      "RE_element_cat": "none",
      "TP_potential_basis_cat": null,
      "target_locator": "Table4: electrochemical parameters; preparation Section2.1; electrochemical Section2.4",
      "quartile_basis": null,
      "NaCl_wt_pct": null,
      "pH": null,
      "icorr_status": "reported_numeric",
      "gas_condition_cat": "not_reported",
      "exposure_type_cat": null,
      "cooling_method_cat": null,
      "exposure_time_h": null,
      "alloy_system": "GCr15",
      "casting_method_cat": null,
      "doi": "10.1016/j.corcom.2022.06.004",
      "source_url": "https://doi.org/10.1016/j.corcom.2022.06.004",
      "P_upper_bound_wt_pct": null,
      "TP_end_potential_V": null,
      "journal_quartile": null,
      "composition_basis": "Table1 measured steel composition; untreated steel explicitly no RE",
      "H2SO4_mol_L": 0,
      "W_wt_pct": null,
      "paper_title": null,
      "RE_log1p_ppm": 0.0,
      "publication_year": null,
      "reference_id": "GCr23",
      "record_id": "GCr23_hot_rolled_0",
      "Si_wt_pct": 0.178,
      "Cr_wt_pct": 1.5,
      "TP_settings_remarks": null,
      "S_upper_bound_wt_pct": null,
      "sample_id": "GCr15_hot_rolled",
      "S_wt_pct": 0.003,
      "RE_addition_stage_cat": null,
      "log_icorr": -5.376750709602099,
      "final_heat_treatment_time_min": null,
      "O_wt_pct": null,
      "raw_icorr_value": 4.2,
      "RE_wt_pct": 0,
      "Ecorr_V": null,
      "quality_flags": "room temperature not converted to25C; rolling temperature/melting route unreported; full anneal + quench-temper sequence retained",
      "test_standard_cat": null,
      "electrolyte_type_cat": "0.1 M NaCl",
      "aeration_cat": null,
      "Cu_wt_pct": null,
      "processing_state_cat": "hot_rolled",
      "temperature_description": "room_temperature",
      "OCP_stabilization_s": 1500,
      "processing_sequence": "hot_rolled"
    },
    {
      "C_wt_pct": 0.91,
      "primary_eligible": true,
      "dissolved_oxygen_mg_L": null,
      "original_remarks": null,
      "Cl_mol_L": 0.1,
      "journal": null,
      "TP_settings_source_url": null,
      "icorr_A_cm2": 3.1699999999999997e-06,
      "Mn_wt_pct": 0.282,
      "origin": null,
      "remarks": null,
      "electrolyte_family": "NaCl",
      "TP_scan_rate_mV_s": null,
      "Cl_conversion_basis": null,
      "temperature_C": null,
      "RE_nominal_wt_pct": null,
      "final_heat_treatment_temp_C": null,
      "raw_icorr_unit": "uA/cm2",
      "log_pre_exposure_h": null,
      "P_wt_pct": 0.006,
      "TP_reference_electrode_cat": "AgAgCl_saturated_KCl",
      "TP_OCP_stabilization_time_s": null,
      "exclusion_reason": null,
      "inclusion_number_density_mm2": null,
      "inclusion_mean_area_um2": null,
      "Mo_wt_pct": null,
      "Ni_wt_pct": null,
      "surface_state_cat": "polished",
      "material_class": "bearing_steel",
      "TP_settings_status": null,
      "melting_route_cat": null,
      "TP_start_potential_V": null,
      "RE_element_cat": "La_Ce",
      "TP_potential_basis_cat": null,
      "target_locator": "Table4: electrochemical parameters; preparation Section2.1; electrochemical Section2.4",
      "quartile_basis": null,
      "NaCl_wt_pct": null,
      "pH": null,
      "icorr_status": "reported_numeric",
      "gas_condition_cat": "not_reported",
      "exposure_type_cat": null,
      "cooling_method_cat": null,
      "exposure_time_h": null,
      "alloy_system": "GCr15",
      "casting_method_cat": null,
      "doi": "10.1016/j.corcom.2022.06.004",
      "source_url": "https://doi.org/10.1016/j.corcom.2022.06.004",
      "P_upper_bound_wt_pct": null,
      "TP_end_potential_V": null,
      "journal_quartile": null,
      "composition_basis": "Table1 measured steel composition; untreated steel explicitly no RE",
      "H2SO4_mol_L": 0,
      "W_wt_pct": null,
      "paper_title": null,
      "RE_log1p_ppm": 3.4339872044851463,
      "publication_year": null,
      "reference_id": "GCr23",
      "record_id": "GCr23_hot_rolled_1",
      "Si_wt_pct": 0.174,
      "Cr_wt_pct": 1.49,
      "TP_settings_remarks": null,
      "S_upper_bound_wt_pct": null,
      "sample_id": "R-GCr15_hot_rolled",
      "S_wt_pct": 0.003,
      "RE_addition_stage_cat": null,
      "log_icorr": -5.498940737782249,
      "final_heat_treatment_time_min": null,
      "O_wt_pct": null,
      "raw_icorr_value": 3.17,
      "RE_wt_pct": 0.003,
      "Ecorr_V": null,
      "quality_flags": "room temperature not converted to25C; rolling temperature/melting route unreported; full anneal + quench-temper sequence retained",
      "test_standard_cat": null,
      "electrolyte_type_cat": "0.1 M NaCl",
      "aeration_cat": null,
      "Cu_wt_pct": null,
      "processing_state_cat": "hot_rolled",
      "temperature_description": "room_temperature",
      "OCP_stabilization_s": 1500,
      "processing_sequence": "hot_rolled"
    },
    {
      "C_wt_pct": 0.95,
      "primary_eligible": true,
      "dissolved_oxygen_mg_L": null,
      "original_remarks": null,
      "Cl_mol_L": 0.1,
      "journal": null,
      "TP_settings_source_url": null,
      "icorr_A_cm2": 3.24e-06,
      "Mn_wt_pct": 0.285,
      "origin": null,
      "remarks": null,
      "electrolyte_family": "NaCl",
      "TP_scan_rate_mV_s": null,
      "Cl_conversion_basis": null,
      "temperature_C": null,
      "RE_nominal_wt_pct": null,
      "final_heat_treatment_temp_C": 800,
      "raw_icorr_unit": "uA/cm2",
      "log_pre_exposure_h": null,
      "P_wt_pct": 0.006,
      "TP_reference_electrode_cat": "AgAgCl_saturated_KCl",
      "TP_OCP_stabilization_time_s": null,
      "exclusion_reason": null,
      "inclusion_number_density_mm2": null,
      "inclusion_mean_area_um2": null,
      "Mo_wt_pct": null,
      "Ni_wt_pct": null,
      "surface_state_cat": "polished",
      "material_class": "bearing_steel",
      "TP_settings_status": null,
      "melting_route_cat": null,
      "TP_start_potential_V": null,
      "RE_element_cat": "none",
      "TP_potential_basis_cat": null,
      "target_locator": "Table4: electrochemical parameters; preparation Section2.1; electrochemical Section2.4",
      "quartile_basis": null,
      "NaCl_wt_pct": null,
      "pH": null,
      "icorr_status": "reported_numeric",
      "gas_condition_cat": "not_reported",
      "exposure_type_cat": null,
      "cooling_method_cat": "furnace_to_500_then_air",
      "exposure_time_h": null,
      "alloy_system": "GCr15",
      "casting_method_cat": null,
      "doi": "10.1016/j.corcom.2022.06.004",
      "source_url": "https://doi.org/10.1016/j.corcom.2022.06.004",
      "P_upper_bound_wt_pct": null,
      "TP_end_potential_V": null,
      "journal_quartile": null,
      "composition_basis": "Table1 measured steel composition; untreated steel explicitly no RE",
      "H2SO4_mol_L": 0,
      "W_wt_pct": null,
      "paper_title": null,
      "RE_log1p_ppm": 0.0,
      "publication_year": null,
      "reference_id": "GCr23",
      "record_id": "GCr23_annealed_0",
      "Si_wt_pct": 0.178,
      "Cr_wt_pct": 1.5,
      "TP_settings_remarks": null,
      "S_upper_bound_wt_pct": null,
      "sample_id": "GCr15_annealed",
      "S_wt_pct": 0.003,
      "RE_addition_stage_cat": null,
      "log_icorr": -5.489454989793388,
      "final_heat_treatment_time_min": 60,
      "O_wt_pct": null,
      "raw_icorr_value": 3.24,
      "RE_wt_pct": 0,
      "Ecorr_V": null,
      "quality_flags": "room temperature not converted to25C; rolling temperature/melting route unreported; full anneal + quench-temper sequence retained",
      "test_standard_cat": null,
      "electrolyte_type_cat": "0.1 M NaCl",
      "aeration_cat": null,
      "Cu_wt_pct": null,
      "processing_state_cat": "annealed",
      "temperature_description": "room_temperature",
      "OCP_stabilization_s": 1500,
      "processing_sequence": "800C60min;furnace_to500C;air"
    },
    {
      "C_wt_pct": 0.91,
      "primary_eligible": true,
      "dissolved_oxygen_mg_L": null,
      "original_remarks": null,
      "Cl_mol_L": 0.1,
      "journal": null,
      "TP_settings_source_url": null,
      "icorr_A_cm2": 2.08e-06,
      "Mn_wt_pct": 0.282,
      "origin": null,
      "remarks": null,
      "electrolyte_family": "NaCl",
      "TP_scan_rate_mV_s": null,
      "Cl_conversion_basis": null,
      "temperature_C": null,
      "RE_nominal_wt_pct": null,
      "final_heat_treatment_temp_C": 800,
      "raw_icorr_unit": "uA/cm2",
      "log_pre_exposure_h": null,
      "P_wt_pct": 0.006,
      "TP_reference_electrode_cat": "AgAgCl_saturated_KCl",
      "TP_OCP_stabilization_time_s": null,
      "exclusion_reason": null,
      "inclusion_number_density_mm2": null,
      "inclusion_mean_area_um2": null,
      "Mo_wt_pct": null,
      "Ni_wt_pct": null,
      "surface_state_cat": "polished",
      "material_class": "bearing_steel",
      "TP_settings_status": null,
      "melting_route_cat": null,
      "TP_start_potential_V": null,
      "RE_element_cat": "La_Ce",
      "TP_potential_basis_cat": null,
      "target_locator": "Table4: electrochemical parameters; preparation Section2.1; electrochemical Section2.4",
      "quartile_basis": null,
      "NaCl_wt_pct": null,
      "pH": null,
      "icorr_status": "reported_numeric",
      "gas_condition_cat": "not_reported",
      "exposure_type_cat": null,
      "cooling_method_cat": "furnace_to_500_then_air",
      "exposure_time_h": null,
      "alloy_system": "GCr15",
      "casting_method_cat": null,
      "doi": "10.1016/j.corcom.2022.06.004",
      "source_url": "https://doi.org/10.1016/j.corcom.2022.06.004",
      "P_upper_bound_wt_pct": null,
      "TP_end_potential_V": null,
      "journal_quartile": null,
      "composition_basis": "Table1 measured steel composition; untreated steel explicitly no RE",
      "H2SO4_mol_L": 0,
      "W_wt_pct": null,
      "paper_title": null,
      "RE_log1p_ppm": 3.4339872044851463,
      "publication_year": null,
      "reference_id": "GCr23",
      "record_id": "GCr23_annealed_1",
      "Si_wt_pct": 0.174,
      "Cr_wt_pct": 1.49,
      "TP_settings_remarks": null,
      "S_upper_bound_wt_pct": null,
      "sample_id": "R-GCr15_annealed",
      "S_wt_pct": 0.003,
      "RE_addition_stage_cat": null,
      "log_icorr": -5.681936665037238,
      "final_heat_treatment_time_min": 60,
      "O_wt_pct": null,
      "raw_icorr_value": 2.08,
      "RE_wt_pct": 0.003,
      "Ecorr_V": null,
      "quality_flags": "room temperature not converted to25C; rolling temperature/melting route unreported; full anneal + quench-temper sequence retained",
      "test_standard_cat": null,
      "electrolyte_type_cat": "0.1 M NaCl",
      "aeration_cat": null,
      "Cu_wt_pct": null,
      "processing_state_cat": "annealed",
      "temperature_description": "room_temperature",
      "OCP_stabilization_s": 1500,
      "processing_sequence": "800C60min;furnace_to500C;air"
    },
    {
      "C_wt_pct": 0.95,
      "primary_eligible": true,
      "dissolved_oxygen_mg_L": null,
      "original_remarks": null,
      "Cl_mol_L": 0.1,
      "journal": null,
      "TP_settings_source_url": null,
      "icorr_A_cm2": 6.82e-06,
      "Mn_wt_pct": 0.285,
      "origin": null,
      "remarks": null,
      "electrolyte_family": "NaCl",
      "TP_scan_rate_mV_s": null,
      "Cl_conversion_basis": null,
      "temperature_C": null,
      "RE_nominal_wt_pct": null,
      "final_heat_treatment_temp_C": 160,
      "raw_icorr_unit": "uA/cm2",
      "log_pre_exposure_h": null,
      "P_wt_pct": 0.006,
      "TP_reference_electrode_cat": "AgAgCl_saturated_KCl",
      "TP_OCP_stabilization_time_s": null,
      "exclusion_reason": null,
      "inclusion_number_density_mm2": null,
      "inclusion_mean_area_um2": null,
      "Mo_wt_pct": null,
      "Ni_wt_pct": null,
      "surface_state_cat": "polished",
      "material_class": "bearing_steel",
      "TP_settings_status": null,
      "melting_route_cat": null,
      "TP_start_potential_V": null,
      "RE_element_cat": "none",
      "TP_potential_basis_cat": null,
