Repository: MingyuLee987/corrosion_project

# corrosion_project

희토류 첨가 강재의 부식전류밀도 `i_corr` 예측 실험입니다.

현재 주 분석은 [50행 확장 데이터](data/training_RE_expanded.csv)와 [확장 검증 보고서](RE_EXPANSION_2026-10-12.md)입니다. `.venv/Scripts/python.exe -B corrosion_re_expand.py`로 재현합니다.

49편 엑셀 기반의 [전체 컬럼 수집 결과](results/workbook_mining/collection_report.md)와 [데이터마이닝 수집 엑셀](outputs/workbook_mining/literature_mining_collected.xlsx)은 별도 문헌 수집표입니다. 114행 중 전체 34개 측정·계산 항목이 완비된 행은 0행이므로 현재 학습 데이터에 자동 합치지 않았습니다.

data 폴더의 학습 CSV는 `training_51.csv`(원본 47행)와 `training_RE_expanded.csv`(확장 50행) 두 개입니다. 기준 RE 데이터와 신규 3행은 실행 중 구성하므로 중복 CSV를 저장하지 않습니다. 보조 자료는 `review/`(검토·후보), `sources/`(이전 수집·스냅샷), `time/`(시간 검증 별도 실험), `v2/`(대조군 기반 실험), `templates/`(입력 예시·범주값)에 있습니다.

File: data/sources/input_snapshot.json (part 3 of 6)
{
      "target_locator": "Table4: electrochemical parameters; preparation Section2.1; electrochemical Section2.4",
      "quartile_basis": null,
      "NaCl_wt_pct": null,
      "pH": null,
      "icorr_status": "reported_numeric",
      "gas_condition_cat": "not_reported",
      "exposure_type_cat": null,
      "cooling_method_cat": "air_after_tempering",
      "exposure_time_h": null,
      "alloy_system": "GCr15",
      "casting_method_cat": null,
      "doi": "10.1016/j.corcom.2022.06.004",
      "source_url": "https://doi.org/10.1016/j.corcom.2022.06.004",
      "P_upper_bound_wt_pct": null,
      "TP_end_potential_V": null,
      "journal_quartile": null,
      "composition_basis": "Table1 measured steel composition; untreated steel explicitly no RE",
      "H2SO4_mol_L": 0,
      "W_wt_pct": null,
      "paper_title": null,
      "RE_log1p_ppm": 0.0,
      "publication_year": null,
      "reference_id": "GCr23",
      "record_id": "GCr23_quenched_tempered_0",
      "Si_wt_pct": 0.178,
      "Cr_wt_pct": 1.5,
      "TP_settings_remarks": null,
      "S_upper_bound_wt_pct": null,
      "sample_id": "GCr15_quenched_tempered",
      "S_wt_pct": 0.003,
      "RE_addition_stage_cat": null,
      "log_icorr": -5.166215625343521,
      "final_heat_treatment_time_min": 60,
      "O_wt_pct": null,
      "raw_icorr_value": 6.82,
      "RE_wt_pct": 0,
      "Ecorr_V": null,
      "quality_flags": "room temperature not converted to25C; rolling temperature/melting route unreported; full anneal + quench-temper sequence retained",
      "test_standard_cat": null,
      "electrolyte_type_cat": "0.1 M NaCl",
      "aeration_cat": null,
      "Cu_wt_pct": null,
      "processing_state_cat": "quenched_tempered",
      "temperature_description": "room_temperature",
      "OCP_stabilization_s": 1500,
      "processing_sequence": "800C60min;furnace_to500C;air;820C15min;oil_quench;160C60min;air"
    },
    {
      "C_wt_pct": 0.91,
      "primary_eligible": true,
      "dissolved_oxygen_mg_L": null,
      "original_remarks": null,
      "Cl_mol_L": 0.1,
      "journal": null,
      "TP_settings_source_url": null,
      "icorr_A_cm2": 5.35e-06,
      "Mn_wt_pct": 0.282,
      "origin": null,
      "remarks": null,
      "electrolyte_family": "NaCl",
      "TP_scan_rate_mV_s": null,
      "Cl_conversion_basis": null,
      "temperature_C": null,
      "RE_nominal_wt_pct": null,
      "final_heat_treatment_temp_C": 160,
      "raw_icorr_unit": "uA/cm2",
      "log_pre_exposure_h": null,
      "P_wt_pct": 0.006,
      "TP_reference_electrode_cat": "AgAgCl_saturated_KCl",
      "TP_OCP_stabilization_time_s": null,
      "exclusion_reason": null,
      "inclusion_number_density_mm2": null,
      "inclusion_mean_area_um2": null,
      "Mo_wt_pct": null,
      "Ni_wt_pct": null,
      "surface_state_cat": "polished",
      "material_class": "bearing_steel",
      "TP_settings_status": null,
      "melting_route_cat": null,
      "TP_start_potential_V": null,
      "RE_element_cat": "La_Ce",
      "TP_potential_basis_cat": null,
      "target_locator": "Table4: electrochemical parameters; preparation Section2.1; electrochemical Section2.4",
      "quartile_basis": null,
      "NaCl_wt_pct": null,
      "pH": null,
      "icorr_status": "reported_numeric",
      "gas_condition_cat": "not_reported",
      "exposure_type_cat": null,
      "cooling_method_cat": "air_after_tempering",
      "exposure_time_h": null,
      "alloy_system": "GCr15",
      "casting_method_cat": null,
      "doi": "10.1016/j.corcom.2022.06.004",
      "source_url": "https://doi.org/10.1016/j.corcom.2022.06.004",
      "P_upper_bound_wt_pct": null,
      "TP_end_potential_V": null,
      "journal_quartile": null,
      "composition_basis": "Table1 measured steel composition; untreated steel explicitly no RE",
      "H2SO4_mol_L": 0,
      "W_wt_pct": null,
      "paper_title": null,
      "RE_log1p_ppm": 3.4339872044851463,
      "publication_year": null,
      "reference_id": "GCr23",
      "record_id": "GCr23_quenched_tempered_1",
      "Si_wt_pct": 0.174,
      "Cr_wt_pct": 1.49,
      "TP_settings_remarks": null,
      "S_upper_bound_wt_pct": null,
      "sample_id": "R-GCr15_quenched_tempered",
      "S_wt_pct": 0.003,
      "RE_addition_stage_cat": null,
      "log_icorr": -5.2716462179787715,
      "final_heat_treatment_time_min": 60,
      "O_wt_pct": null,
      "raw_icorr_value": 5.35,
      "RE_wt_pct": 0.003,
      "Ecorr_V": null,
      "quality_flags": "room temperature not converted to25C; rolling temperature/melting route unreported; full anneal + quench-temper sequence retained",
      "test_standard_cat": null,
      "electrolyte_type_cat": "0.1 M NaCl",
      "aeration_cat": null,
      "Cu_wt_pct": null,
      "processing_state_cat": "quenched_tempered",
      "temperature_description": "room_temperature",
      "OCP_stabilization_s": 1500,
      "processing_sequence": "800C60min;furnace_to500C;air;820C15min;oil_quench;160C60min;air"
    },
    {
      "C_wt_pct": null,
      "primary_eligible": true,
      "dissolved_oxygen_mg_L": null,
      "original_remarks": null,
      "Cl_mol_L": null,
      "journal": null,
      "TP_settings_source_url": null,
      "icorr_A_cm2": 7.253e-06,
      "Mn_wt_pct": null,
      "origin": null,
      "remarks": null,
      "electrolyte_family": "NaCl",
      "TP_scan_rate_mV_s": 0.2,
      "Cl_conversion_basis": null,
      "temperature_C": null,
      "RE_nominal_wt_pct": null,
      "final_heat_treatment_temp_C": null,
      "raw_icorr_unit": "uA/cm2",
      "log_pre_exposure_h": null,
      "P_wt_pct": null,
      "TP_reference_electrode_cat": "SCE",
      "TP_OCP_stabilization_time_s": null,
      "exclusion_reason": null,
      "inclusion_number_density_mm2": null,
      "inclusion_mean_area_um2": null,
      "Mo_wt_pct": null,
      "Ni_wt_pct": null,
      "surface_state_cat": "not_reported",
      "material_class": "austenitic stainless steel",
      "TP_settings_status": null,
      "melting_route_cat": "induction_AOD_LF",
      "TP_start_potential_V": null,
      "RE_element_cat": "none",
      "TP_potential_basis_cat": null,
      "target_locator": "Table4; actual CC RE mass fractions Sec3.1.2 Fig6/8 text; test Sec2 andFig10",
      "quartile_basis": null,
      "NaCl_wt_pct": 3.5,
      "pH": null,
      "icorr_status": "reported_numeric",
      "gas_condition_cat": "not_reported",
      "exposure_type_cat": null,
      "cooling_method_cat": null,
      "exposure_time_h": null,
      "alloy_system": "304",
      "casting_method_cat": "continuous_casting",
      "doi": "10.1007/s42243-025-01553-x",
      "source_url": "https://www.chinamet.cn/gtyjxbywb/cn/article/pdf/preview/10.1007/s42243-025-01553-x.pdf",
      "P_upper_bound_wt_pct": null,
      "TP_end_potential_V": null,
      "journal_quartile": null,
      "composition_basis": "Measured CC RE content 0/25.67/77.40/142.22 x10^-6 mass fraction; multiply100 for wt%; do not substitute earlier LF Table2 composition",
      "H2SO4_mol_L": 0,
      "W_wt_pct": null,
      "paper_title": null,
      "RE_log1p_ppm": 0.0,
      "publication_year": null,
      "reference_id": "CC25",
      "record_id": "CC25_verified_1",
      "Si_wt_pct": null,
      "Cr_wt_pct": null,
      "TP_settings_remarks": null,
      "S_upper_bound_wt_pct": null,
      "sample_id": "CC-1",
      "S_wt_pct": null,
      "RE_addition_stage_cat": null,
      "log_icorr": -5.139482322538254,
      "final_heat_treatment_time_min": null,
      "O_wt_pct": null,
      "raw_icorr_value": 7.253,
      "RE_wt_pct": 0,
      "Ecorr_V": null,
      "quality_flags": "CC nonRE quantitative composition not separately reported; room temperature not converted to25C; sample surface preparation unclear",
      "test_standard_cat": null,
      "electrolyte_type_cat": "3.5 wt% NaCl",
      "aeration_cat": null,
      "Cu_wt_pct": null,
      "processing_state_cat": "as_continuously_cast",
      "temperature_description": "room_temperature",
      "OCP_stabilization_s": 3600
    },
    {
      "C_wt_pct": null,
      "primary_eligible": true,
      "dissolved_oxygen_mg_L": null,
      "original_remarks": null,
      "Cl_mol_L": null,
      "journal": null,
      "TP_settings_source_url": null,
      "icorr_A_cm2": 6.592999999999999e-06,
      "Mn_wt_pct": null,
      "origin": null,
      "remarks": null,
      "electrolyte_family": "NaCl",
      "TP_scan_rate_mV_s": 0.2,
      "Cl_conversion_basis": null,
      "temperature_C": null,
      "RE_nominal_wt_pct": null,
      "final_heat_treatment_temp_C": null,
      "raw_icorr_unit": "uA/cm2",
      "log_pre_exposure_h": null,
      "P_wt_pct": null,
      "TP_reference_electrode_cat": "SCE",
      "TP_OCP_stabilization_time_s": null,
      "exclusion_reason": null,
      "inclusion_number_density_mm2": null,
      "inclusion_mean_area_um2": null,
      "Mo_wt_pct": null,
      "Ni_wt_pct": null,
      "surface_state_cat": "not_reported",
      "material_class": "austenitic stainless steel",
      "TP_settings_status": null,
      "melting_route_cat": "induction_AOD_LF",
      "TP_start_potential_V": null,
      "RE_element_cat": "La_Ce",
      "TP_potential_basis_cat": null,
      "target_locator": "Table4; actual CC RE mass fractions Sec3.1.2 Fig6/8 text; test Sec2 andFig10",
      "quartile_basis": null,
      "NaCl_wt_pct": 3.5,
      "pH": null,
      "icorr_status": "reported_numeric",
      "gas_condition_cat": "not_reported",
      "exposure_type_cat": null,
      "cooling_method_cat": null,
      "exposure_time_h": null,
      "alloy_system": "304",
      "casting_method_cat": "continuous_casting",
      "doi": "10.1007/s42243-025-01553-x",
      "source_url": "https://www.chinamet.cn/gtyjxbywb/cn/article/pdf/preview/10.1007/s42243-025-01553-x.pdf",
      "P_upper_bound_wt_pct": null,
      "TP_end_potential_V": null,
      "journal_quartile": null,
      "composition_basis": "Measured CC RE content 0/25.67/77.40/142.22 x10^-6 mass fraction; multiply100 for wt%; do not substitute earlier LF Table2 composition",
      "H2SO4_mol_L": 0,
      "W_wt_pct": null,
      "paper_title": null,
      "RE_log1p_ppm": 3.283539338193923,
      "publication_year": null,
      "reference_id": "CC25",
      "record_id": "CC25_verified_2",
      "Si_wt_pct": null,
      "Cr_wt_pct": null,
      "TP_settings_remarks": null,
      "S_upper_bound_wt_pct": null,
      "sample_id": "CC-2",
      "S_wt_pct": null,
      "RE_addition_stage_cat": null,
      "log_icorr": -5.180916924256297,
      "final_heat_treatment_time_min": null,
      "O_wt_pct": null,
      "raw_icorr_value": 6.593,
      "RE_wt_pct": 0.002567,
      "Ecorr_V": null,
      "quality_flags": "CC nonRE quantitative composition not separately reported; room temperature not converted to25C; sample surface preparation unclear",
      "test_standard_cat": null,
      "electrolyte_type_cat": "3.5 wt% NaCl",
      "aeration_cat": null,
      "Cu_wt_pct": null,
      "processing_state_cat": "as_continuously_cast",
      "temperature_description": "room_temperature",
      "OCP_stabilization_s": 3600
    },
    {
      "C_wt_pct": null,
      "primary_eligible": true,
      "dissolved_oxygen_mg_L": null,
      "original_remarks": null,
      "Cl_mol_L": null,
      "journal": null,
      "TP_settings_source_url": null,
      "icorr_A_cm2": 5.439e-06,
      "Mn_wt_pct": null,
      "origin": null,
      "remarks": null,
      "electrolyte_family": "NaCl",
      "TP_scan_rate_mV_s": 0.2,
      "Cl_conversion_basis": null,
      "temperature_C": null,
      "RE_nominal_wt_pct": null,
      "final_heat_treatment_temp_C": null,
      "raw_icorr_unit": "uA/cm2",
      "log_pre_exposure_h": null,
      "P_wt_pct": null,
      "TP_reference_electrode_cat": "SCE",
      "TP_OCP_stabilization_time_s": null,
      "exclusion_reason": null,
      "inclusion_number_density_mm2": null,
      "inclusion_mean_area_um2": null,
      "Mo_wt_pct": null,
      "Ni_wt_pct": null,
      "surface_state_cat": "not_reported",
      "material_class": "austenitic stainless steel",
      "TP_settings_status": null,
      "melting_route_cat": "induction_AOD_LF",
      "TP_start_potential_V": null,
      "RE_element_cat": "La_Ce",
      "TP_potential_basis_cat": null,
      "target_locator": "Table4; actual CC RE mass fractions Sec3.1.2 Fig6/8 text; test Sec2 andFig10",
      "quartile_basis": null,
      "NaCl_wt_pct": 3.5,
      "pH": null,
      "icorr_status": "reported_numeric",
      "gas_condition_cat": "not_reported",
      "exposure_type_cat": null,
      "cooling_method_cat": null,
      "exposure_time_h": null,
      "alloy_system": "304",
      "casting_method_cat": "continuous_casting",
      "doi": "10.1007/s42243-025-01553-x",
      "source_url": "https://www.chinamet.cn/gtyjxbywb/cn/article/pdf/preview/10.1007/s42243-025-01553-x.pdf",
      "P_upper_bound_wt_pct": null,
      "TP_end_potential_V": null,
      "journal_quartile": null,
      "composition_basis": "Measured CC RE content 0/25.67/77.40/142.22 x10^-6 mass fraction; multiply100 for wt%; do not substitute earlier LF Table2 composition",
      "H2SO4_mol_L": 0,
      "W_wt_pct": null,
      "paper_title": null,
      "RE_log1p_ppm": 4.361823927356363,
      "publication_year": null,
      "reference_id": "CC25",
      "record_id": "CC25_verified_3",
      "Si_wt_pct": null,
      "Cr_wt_pct": null,
      "TP_settings_remarks": null,
      "S_upper_bound_wt_pct": null,
      "sample_id": "CC-3",
      "S_wt_pct": null,
      "RE_addition_stage_cat": null,
      "log_icorr": -5.264480941184829,
      "final_heat_treatment_time_min": null,
      "O_wt_pct": null,
      "raw_icorr_value": 5.439,
      "RE_wt_pct": 0.00774,
      "Ecorr_V": null,
      "quality_flags": "CC nonRE quantitative composition not separately reported; room temperature not converted to25C; sample surface preparation unclear",
      "test_standard_cat": null,
      "electrolyte_type_cat": "3.5 wt% NaCl",
      "aeration_cat": null,
      "Cu_wt_pct": null,
      "processing_state_cat": "as_continuously_cast",
      "temperature_description": "room_temperature",
      "OCP_stabilization_s": 3600
    },
    {
      "C_wt_pct": null,
      "primary_eligible": true,
      "dissolved_oxygen_mg_L": null,
      "original_remarks": null,
      "Cl_mol_L": null,
      "journal": null,
      "TP_settings_source_url": null,
      "icorr_A_cm2": 3.4119999999999997e-06,
      "Mn_wt_pct": null,
      "origin": null,
      "remarks": null,
      "electrolyte_family": "NaCl",
      "TP_scan_rate_mV_s": 0.2,
      "Cl_conversion_basis": null,
      "temperature_C": null,
      "RE_nominal_wt_pct": null,
      "final_heat_treatment_temp_C": null,
      "raw_icorr_unit": "uA/cm2",
      "log_pre_exposure_h": null,
      "P_wt_pct": null,
      "TP_reference_electrode_cat": "SCE",
      "TP_OCP_stabilization_time_s": null,
      "exclusion_reason": null,
      "inclusion_number_density_mm2": null,
      "inclusion_mean_area_um2": null,
      "Mo_wt_pct": null,
      "Ni_wt_pct": null,
      "surface_state_cat": "not_reported",
      "material_class": "austenitic stainless steel",
      "TP_settings_status": null,
      "melting_route_cat": "induction_AOD_LF",
      "TP_start_potential_V": null,
      "RE_element_cat": "La_Ce",
      "TP_potential_basis_cat": null,
      "target_locator": "Table4; actual CC RE mass fractions Sec3.1.2 Fig6/8 text; test Sec2 andFig10",
      "quartile_basis": null,
      "NaCl_wt_pct": 3.5,
      "pH": null,
      "icorr_status": "reported_numeric",
      "gas_condition_cat": "not_reported",
      "exposure_type_cat": null,
      "cooling_method_cat": null,
      "exposure_time_h": null,
      "alloy_system": "304",
      "casting_method_cat": "continuous_casting",
      "doi": "10.1007/s42243-025-01553-x",
      "source_url": "https://www.chinamet.cn/gtyjxbywb/cn/article/pdf/preview/10.1007/s42243-025-01553-x.pdf",
      "P_upper_bound_wt_pct": null,
      "TP_end_potential_V": null,
      "journal_quartile": null,
      "composition_basis": "Measured CC RE content 0/25.67/77.40/142.22 x10^-6 mass fraction; multiply100 for wt%; do not substitute earlier LF Table2 composition",
      "H2SO4_mol_L": 0,
      "W_wt_pct": null,
      "paper_title": null,
      "RE_log1p_ppm": 4.964381909578794,
      "publication_year": null,
      "reference_id": "CC25",
      "record_id": "CC25_verified_4",
      "Si_wt_pct": null,
      "Cr_wt_pct": null,
      "TP_settings_remarks": null,
      "S_upper_bound_wt_pct": null,
      "sample_id": "CC-4",
      "S_wt_pct": null,
      "RE_addition_stage_cat": null,
      "log_icorr": -5.466990977504515,
      "final_heat_treatment_time_min": null,
      "O_wt_pct": null,
      "raw_icorr_value": 3.412,
      "RE_wt_pct": 0.014222,
      "Ecorr_V": null,
      "quality_flags": "CC nonRE quantitative composition not separately reported; room temperature not converted to25C; sample surface preparation unclear",
      "test_standard_cat": null,
      "electrolyte_type_cat": "3.5 wt% NaCl",
      "aeration_cat": null,
      "Cu_wt_pct": null,
      "processing_state_cat": "as_continuously_cast",
      "temperature_description": "room_temperature",
      "OCP_stabilization_s": 3600
    },
    {
      "record_id": "Al10_26_0_pre72h",
      "reference_id": "Al10_26",
      "sample_id": "0_pre72h",
      "doi": "10.13228/j.boyuan.issn1006-9356.20250594",
      "source_url": "https://doi.org/10.13228/j.boyuan.issn1006-9356.20250594",
      "icorr_status": "reported_numeric",
      "primary_eligible": true,
      "gas_condition_cat": "not_reported",
      "target_method": "potentiodynamic_Tafel",
      "composition_basis": "reported_steel_composition",
      "C_wt_pct": 0.11,
      "Si_wt_pct": 0.31,
      "Mn_wt_pct": 0.6,
      "P_wt_pct": 0.011,
      "S_wt_pct": 0.003,
      "Al_wt_pct": 0.023,
      "Ca_wt_pct": 0.0022,
      "La_wt_pct": 0,
      "Ce_wt_pct": 0,
      "O_wt_pct": 0.0016,
      "N_wt_pct": 0.0039,
      "RE_wt_pct": 0,
      "RE_element_cat": "none",
      "material_class": "carbon steel",
      "alloy_system": "No.10_Al",
      "melting_route_cat": "KR_BOF_LF_RH",
      "casting_method_cat": "continuous_casting",
      "processing_state_cat": "hot_rolled",
      "processing_sequence": "industrial KR desulfurization;BOF;LF;RH;continuous casting;1135C reheat;rough/final rolling",
      "surface_state_cat": "rusted",
      "electrolyte_family": "NaHSO3",
      "electrolyte_type_cat": "0.1 M NaHSO3",
      "NaHSO3_mol_L": 0.1,
      "Cl_mol_L": 0,
      "H2SO4_mol_L": 0,
      "exposure_time_h": 72,
      "pre_exposure_h": 72,
      "log_pre_exposure_h": 4.290459441148391,
      "pre_exposure_electrolyte": "0.01 M NaHSO3",
      "pre_exposure_temperature_C": 45,
      "pre_exposure_type": "cyclic_immersion",
      "pre_exposure_cycle_min": 60,
      "pre_exposure_wet_min": 12,
      "TP_reference_electrode_cat": "SCE",
      "TP_scan_rate_mV_s": 0.5,
      "target_locator": "Table3 p122; composition Table1 p119; PDP Sec1.3; pre-exposure Sec1.2",
      "quality_flags": "PDP temperature unreported;45C applies to pre-exposure only; Table3 unit A/cm2 preserved; Cr/Ni/Cu/Mo unreported not0; reheating1135C not finalHT",
      "raw_icorr_value": 0.000274,
      "raw_icorr_unit": "A/cm2",
      "icorr_A_cm2": 0.000274,
      "log_icorr": -3.562249437179612
    },
    {
      "record_id": "Al10_26_0_pre120h",
      "reference_id": "Al10_26",
      "sample_id": "0_pre120h",
      "doi": "10.13228/j.boyuan.issn1006-9356.20250594",
      "source_url": "https://doi.org/10.13228/j.boyuan.issn1006-9356.20250594",
      "icorr_status": "reported_numeric",
      "primary_eligible": true,
      "gas_condition_cat": "not_reported",
      "target_method": "potentiodynamic_Tafel",
      "composition_basis": "reported_steel_composition",
      "C_wt_pct": 0.11,
      "Si_wt_pct": 0.31,
      "Mn_wt_pct": 0.6,
      "P_wt_pct": 0.011,
      "S_wt_pct": 0.003,
      "Al_wt_pct": 0.023,
      "Ca_wt_pct": 0.0022,
      "La_wt_pct": 0,
      "Ce_wt_pct": 0,
      "O_wt_pct": 0.0016,
      "N_wt_pct": 0.0039,
      "RE_wt_pct": 0,
      "RE_element_cat": "none",
      "material_class": "carbon steel",
      "alloy_system": "No.10_Al",
      "melting_route_cat": "KR_BOF_LF_RH",
      "casting_method_cat": "continuous_casting",
      "processing_state_cat": "hot_rolled",
      "processing_sequence": "industrial KR desulfurization;BOF;LF;RH;continuous casting;1135C reheat;rough/final rolling",
      "surface_state_cat": "rusted",
      "electrolyte_family": "NaHSO3",
      "electrolyte_type_cat": "0.1 M NaHSO3",
      "NaHSO3_mol_L": 0.1,
      "Cl_mol_L": 0,
      "H2SO4_mol_L": 0,
      "exposure_time_h": 120,
      "pre_exposure_h": 120,
      "log_pre_exposure_h": 4.795790545596741,
      "pre_exposure_electrolyte": "0.01 M NaHSO3",
      "pre_exposure_temperature_C": 45,
      "pre_exposure_type": "cyclic_immersion",
      "pre_exposure_cycle_min": 60,
      "pre_exposure_wet_min": 12,
      "TP_reference_electrode_cat": "SCE",
      "TP_scan_rate_mV_s": 0.5,
      "target_locator": "Table3 p122; composition Table1 p119; PDP Sec1.3; pre-exposure Sec1.2",
      "quality_flags": "PDP temperature unreported;45C applies to pre-exposure only; Table3 unit A/cm2 preserved; Cr/Ni/Cu/Mo unreported not0; reheating1135C not finalHT",
      "raw_icorr_value": 0.00026,
      "raw_icorr_unit": "A/cm2",
      "icorr_A_cm2": 0.00026,
      "log_icorr": -3.5850266520291822
    },
    {
      "record_id": "Al10_26_0_pre168h",
      "reference_id": "Al10_26",
      "sample_id": "0_pre168h",
      "doi": "10.13228/j.boyuan.issn1006-9356.20250594",
      "source_url": "https://doi.org/10.13228/j.boyuan.issn1006-9356.20250594",
      "icorr_status": "reported_numeric",
      "primary_eligible": true,
      "gas_condition_cat": "not_reported",
      "target_method": "potentiodynamic_Tafel",
      "composition_basis": "reported_steel_composition",
      "C_wt_pct": 0.11,
      "Si_wt_pct": 0.31,
      "Mn_wt_pct": 0.6,
      "P_wt_pct": 0.011,
      "S_wt_pct": 0.003,
      "Al_wt_pct": 0.023,
      "Ca_wt_pct": 0.0022,
      "La_wt_pct": 0,
      "Ce_wt_pct": 0,
      "O_wt_pct": 0.0016,
      "N_wt_pct": 0.0039,
      "RE_wt_pct": 0,
      "RE_element_cat": "none",
      "material_class": "carbon steel",
      "alloy_system": "No.10_Al",
      "melting_route_cat": "KR_BOF_LF_RH",
      "casting_method_cat": "continuous_casting",
      "processing_state_cat": "hot_rolled",
      "processing_sequence": "industrial KR desulfurization;BOF;LF;RH;continuous casting;1135C reheat;rough/final rolling",
      "surface_state_cat": "rusted",
      "electrolyte_family": "NaHSO3",
      "electrolyte_type_cat": "0.1 M NaHSO3",
      "NaHSO3_mol_L": 0.1,
      "Cl_mol_L": 0,
      "H2SO4_mol_L": 0,
      "exposure_time_h": 168,
      "pre_exposure_h": 168,
      "log_pre_exposure_h": 5.1298987149230735,
      "pre_exposure_electrolyte": "0.01 M NaHSO3",
      "pre_exposure_temperature_C": 45,
      "pre_exposure_type": "cyclic_immersion",
      "pre_exposure_cycle_min": 60,
      "pre_exposure_wet_min": 12,
      "TP_reference_electrode_cat": "SCE",
      "TP_scan_rate_mV_s": 0.5,
      "target_locator": "Table3 p122; composition Table1 p119; PDP Sec1.3; pre-exposure Sec1.2",
      "quality_flags": "PDP temperature unreported;45C applies to pre-exposure only; Table3 unit A/cm2 preserved; Cr/Ni/Cu/Mo unreported not0; reheating1135C not finalHT",
      "raw_icorr_value": 0.000146,
      "raw_icorr_unit": "A/cm2",
      "icorr_A_cm2": 0.000146,
      "log_icorr": -3.835647144215563
    },
    {
      "record_id": "Al10_26_0_pre216h",
      "reference_id": "Al10_26",
      "sample_id": "0_pre216h",
      "doi": "10.13228/j.boyuan.issn1006-9356.20250594",
      "source_url": "https://doi.org/10.13228/j.boyuan.issn1006-9356.20250594",
      "icorr_status": "reported_numeric",
      "primary_eligible": true,
      "gas_condition_cat": "not_reported",
      "target_method": "potentiodynamic_Tafel",
      "composition_basis": "reported_steel_composition",
      "C_wt_pct": 0.11,
      "Si_wt_pct": 0.31,
      "Mn_wt_pct": 0.6,
      "P_wt_pct": 0.011,
      "S_wt_pct": 0.003,
      "Al_wt_pct": 0.023,
      "Ca_wt_pct": 0.0022,
      "La_wt_pct": 0,
      "Ce_wt_pct": 0,
      "O_wt_pct": 0.0016,
      "N_wt_pct": 0.0039,
      "RE_wt_pct": 0,
      "RE_element_cat": "none",
      "material_class": "carbon steel",
      "alloy_system": "No.10_Al",
      "melting_route_cat": "KR_BOF_LF_RH",
      "casting_method_cat": "continuous_casting",
      "processing_state_cat": "hot_rolled",
      "processing_sequence": "industrial KR desulfurization;BOF;LF;RH;continuous casting;1135C reheat;rough/final rolling",
      "surface_state_cat": "rusted",
      "electrolyte_family": "NaHSO3",
      "electrolyte_type_cat": "0.1 M NaHSO3",
      "NaHSO3_mol_L": 0.1,
      "Cl_mol_L": 0,
      "H2SO4_mol_L": 0,
      "exposure_time_h": 216,
      "pre_exposure_h": 216,
      "log_pre_exposure_h": 5.37989735354046,
      "pre_exposure_electrolyte": "0.01 M NaHSO3",
      "pre_exposure_temperature_C": 45,
      "pre_exposure_type": "cyclic_immersion",
      "pre_exposure_cycle_min": 60,
      "pre_exposure_wet_min": 12,
      "TP_reference_electrode_cat": "SCE",
      "TP_scan_rate_mV_s": 0.5,
      "target_locator": "Table3 p122; composition Table1 p119; PDP Sec1.3; pre-exposure Sec1.2",
      "quality_flags": "PDP temperature unreported;45C applies to pre-exposure only; Table3 unit A/cm2 preserved; Cr/Ni/Cu/Mo unreported not0; reheating1135C not finalHT",
      "raw_icorr_value": 0.000151,
      "raw_icorr_unit": "A/cm2",
      "icorr_A_cm2": 0.000151,
      "log_icorr": -3.8210230527068307
    },
    {
      "record_id": "Al10_26_1_pre72h",
      "reference_id": "Al10_26",
      "sample_id": "1_pre72h",
      "doi": "10.13228/j.boyuan.issn1006-9356.20250594",
      "source_url": "https://doi.org/10.13228/j.boyuan.issn1006-9356.20250594",
      "icorr_status": "reported_numeric",
      "primary_eligible": true,
      "gas_condition_cat": "not_reported",
      "target_method": "potentiodynamic_Tafel",
      "composition_basis": "reported_steel_composition",
      "C_wt_pct": 0.12,
      "Si_wt_pct": 0.3,
      "Mn_wt_pct": 0.6,
      "P_wt_pct": 0.01,
      "S_wt_pct": 0.0028,
      "Al_wt_pct": 0.022,
      "Ca_wt_pct": 0.002,
      "La_wt_pct": 0.001,
      "Ce_wt_pct": 0.0007,
      "O_wt_pct": 0.0016,
      "N_wt_pct": 0.0045,
      "RE_wt_pct": 0.0017000000000000001,
      "RE_element_cat": "La_Ce",
      "material_class": "carbon steel",
      "alloy_system": "No.10_Al",
      "melting_route_cat": "KR_BOF_LF_RH",
      "casting_method_cat": "continuous_casting",
      "processing_state_cat": "hot_rolled",
      "processing_sequence": "industrial KR desulfurization;BOF;LF;RH;continuous casting;1135C reheat;rough/final rolling",
      "surface_state_cat": "rusted",
      "electrolyte_family": "NaHSO3",
      "electrolyte_type_cat": "0.1 M NaHSO3",
      "NaHSO3_mol_L": 0.1,
      "Cl_mol_L": 0,
      "H2SO4_mol_L": 0,
      "exposure_time_h": 72,
      "pre_exposure_h": 72,
      "log_pre_exposure_h": 4.290459441148391,
      "pre_exposure_electrolyte": "0.01 M NaHSO3",
      "pre_exposure_temperature_C": 45,
      "pre_exposure_type": "cyclic_immersion",
      "pre_exposure_cycle_min": 60,
      "pre_exposure_wet_min": 12,
      "TP_reference_electrode_cat": "SCE",
      "TP_scan_rate_mV_s": 0.5,
      "target_locator": "Table3 p122; composition Table1 p119; PDP Sec1.3; pre-exposure Sec1.2",
      "quality_flags": "PDP temperature unreported;45C applies to pre-exposure only; Table3 unit A/cm2 preserved; Cr/Ni/Cu/Mo unreported not0; reheating1135C not finalHT",
      "raw_icorr_value": 0.000259,
      "raw_icorr_unit": "A/cm2",
      "icorr_A_cm2": 0.000259,
      "log_icorr": -3.586700235918748
    },
    {
      "record_id": "Al10_26_1_pre120h",
      "reference_id": "Al10_26",
      "sample_id": "1_pre120h",
      "doi": "10.13228/j.boyuan.issn1006-9356.20250594",
      "source_url": "https://doi.org/10.13228/j.boyuan.issn1006-9356.20250594",
      "icorr_status": "reported_numeric",
      "primary_eligible": true,
      "gas_condition_cat": "not_reported",
      "target_method": "potentiodynamic_Tafel",
      "composition_basis": "reported_steel_composition",
      "C_wt_pct": 0.12,
      "Si_wt_pct": 0.3,
      "Mn_wt_pct": 0.6,
      "P_wt_pct": 0.01,
      "S_wt_pct": 0.0028,
      "Al_wt_pct": 0.022,
      "Ca_wt_pct": 0.002,
      "La_wt_pct": 0.001,
      "Ce_wt_pct": 0.0007,
      "O_wt_pct": 0.0016,
      "N_wt_pct": 0.0045,
      "RE_wt_pct": 0.0017000000000000001,
      "RE_element_cat": "La_Ce",
      "material_class": "carbon steel",
      "alloy_system": "No.10_Al",
      "melting_route_cat": "KR_BOF_LF_RH",
      "casting_method_cat": "continuous_casting",
      "processing_state_cat": "hot_rolled",
      "processing_sequence": "industrial KR desulfurization;BOF;LF;RH;continuous casting;1135C reheat;rough/final rolling",
      "surface_state_cat": "rusted",
      "electrolyte_family": "NaHSO3",
      "electrolyte_type_cat": "0.1 M NaHSO3",
      "NaHSO3_mol_L": 0.1,
      "Cl_mol_L": 0,
      "H2SO4_mol_L": 0,
      "exposure_time_h": 120,
      "pre_exposure_h": 120,
      "log_pre_exposure_h": 4.795790545596741,
      "pre_exposure_electrolyte": "0.01 M NaHSO3",
      "pre_exposure_temperature_C": 45,
      "pre_exposure_type": "cyclic_immersion",
      "pre_exposure_cycle_min": 60,
      "pre_exposure_wet_min": 12,
      "TP_reference_electrode_cat": "SCE",
      "TP_scan_rate_mV_s": 0.5,
      "target_locator": "Table3 p122; composition Table1 p119; PDP Sec1.3; pre-exposure Sec1.2",
      "quality_flags": "PDP temperature unreported;45C applies to pre-exposure only; Table3 unit A/cm2 preserved; Cr/Ni/Cu/Mo unreported not0; reheating1135C not finalHT",
      "raw_icorr_value": 0.000136,
      "raw_icorr_unit": "A/cm2",
      "icorr_A_cm2": 0.000136,
      "log_icorr": -3.8664610916297826
    },
    {
      "record_id": "Al10_26_1_pre168h",
      "reference_id": "Al10_26",
      "sample_id": "1_pre168h",
      "doi": "10.13228/j.boyuan.issn1006-9356.20250594",
      "source_url": "https://doi.org/10.13228/j.boyuan.issn1006-9356.20250594",
      "icorr_status": "reported_numeric",
      "primary_eligible": true,
      "gas_condition_cat": "not_reported",
      "target_method": "potentiodynamic_Tafel",
      "composition_basis": "reported_steel_composition",
      "C_wt_pct": 0.12,
      "Si_wt_pct": 0.3,
      "Mn_wt_pct": 0.6,
      "P_wt_pct": 0.01,
      "S_wt_pct": 0.0028,
      "Al_wt_pct": 0.022,
      "Ca_wt_pct": 0.002,
      "La_wt_pct": 0.001,
      "Ce_wt_pct": 0.0007,
      "O_wt_pct": 0.0016,
      "N_wt_pct": 0.0045,
      "RE_wt_pct": 0.0017000000000000001,
      "RE_element_cat": "La_Ce",
      "material_class": "carbon steel",
      "alloy_system": "No.10_Al",
      "melting_route_cat": "KR_BOF_LF_RH",
      "casting_method_cat": "continuous_casting",
      "processing_state_cat": "hot_rolled",
      "processing_sequence": "industrial KR desulfurization;BOF;LF;RH;continuous casting;1135C reheat;rough/final rolling",
      "surface_state_cat": "rusted",
      "electrolyte_family": "NaHSO3",
      "electrolyte_type_cat": "0.1 M NaHSO3",
      "NaHSO3_mol_L": 0.1,
      "Cl_mol_L": 0,
      "H2SO4_mol_L": 0,
      "exposure_time_h": 168,
      "pre_exposure_h": 168,
      "log_pre_exposure_h": 5.1298987149230735,
      "pre_exposure_electrolyte": "0.01 M NaHSO3",
      "pre_exposure_temperature_C": 45,
      "pre_exposure_type": "cyclic_immersion",
      "pre_exposure_cycle_min": 60,
      "pre_exposure_wet_min": 12,
      "TP_reference_electrode_cat": "SCE",
      "TP_scan_rate_mV_s": 0.5,
      "target_locator": "Table3 p122; composition Table1 p119; PDP Sec1.3; pre-exposure Sec1.2",
      "quality_flags": "PDP temperature unreported;45C applies to pre-exposure only; Table3 unit A/cm2 preserved; Cr/Ni/Cu/Mo unreported not0; reheating1135C not finalHT",
      "raw_icorr_value": 0.000124,
      "raw_icorr_unit": "A/cm2",
      "icorr_A_cm2": 0.000124,
      "log_icorr": -3.906578314837765
    },
    {
      "record_id": "Al10_26_1_pre216h",
      "reference_id": "Al10_26",
      "sample_id": "1_pre216h",
      "doi": "10.13228/j.boyuan.issn1006-9356.20250594",
      "source_url": "https://doi.org/10.13228/j.boyuan.issn1006-9356.20250594",
      "icorr_status": "reported_numeric",
      "primary_eligible": true,
      "gas_condition_cat": "not_reported",
      "target_method": "potentiodynamic_Tafel",
      "composition_basis": "reported_steel_composition",
      "C_wt_pct": 0.12,
      "Si_wt_pct": 0.3,
      "Mn_wt_pct": 0.6,
      "P_wt_pct": 0.01,
      "S_wt_pct": 0.0028,
      "Al_wt_pct": 0.022,
      "Ca_wt_pct": 0.002,
      "La_wt_pct": 0.001,
      "Ce_wt_pct": 0.0007,
      "O_wt_pct": 0.0016,
      "N_wt_pct": 0.0045,
      "RE_wt_pct": 0.0017000000000000001,
      "RE_element_cat": "La_Ce",
      "material_class": "carbon steel",
      "alloy_system": "No.10_Al",
      "melting_route_cat": "KR_BOF_LF_RH",
      "casting_method_cat": "continuous_casting",
      "processing_state_cat": "hot_rolled",
      "processing_sequence": "industrial KR desulfurization;BOF;LF;RH;continuous casting;1135C reheat;rough/final rolling",
      "surface_state_cat": "rusted",
      "electrolyte_family": "NaHSO3",
      "electrolyte_type_cat": "0.1 M NaHSO3",
      "NaHSO3_mol_L": 0.1,
      "Cl_mol_L": 0,
      "H2SO4_mol_L": 0,
      "exposure_time_h": 216,
      "pre_exposure_h": 216,
      "log_pre_exposure_h": 5.37989735354046,
      "pre_exposure_electrolyte": "0.01 M NaHSO3",
      "pre_exposure_temperature_C": 45,
      "pre_exposure_type": "cyclic_immersion",
      "pre_exposure_cycle_min": 60,
      "pre_exposure_wet_min": 12,
      "TP_reference_electrode_cat": "SCE",
      "TP_scan_rate_mV_s": 0.5,
      "target_locator": "Table3 p122; composition Table1 p119; PDP Sec1.3; pre-exposure Sec1.2",
      "quality_flags": "PDP temperature unreported;45C applies to pre-exposure only; Table3 unit A/cm2 preserved; Cr/Ni/Cu/Mo unreported not0; reheating1135C not finalHT",
      "raw_icorr_value": 0.000107,
      "raw_icorr_unit": "A/cm2",
      "icorr_A_cm2": 0.000107,
      "log_icorr": -3.9706162223147903
    },
    {
      "record_id": "Al10_26_2_pre72h",
      "reference_id": "Al10_26",
      "sample_id": "2_pre72h",
      "doi": "10.13228/j.boyuan.issn1006-9356.20250594",
      "source_url": "https://doi.org/10.13228/j.boyuan.issn1006-9356.20250594",
      "icorr_status": "reported_numeric",
      "primary_eligible": true,
      "gas_condition_cat": "not_reported",
      "target_method": "potentiodynamic_Tafel",
      "composition_basis": "reported_steel_composition",
      "C_wt_pct": 0.11,
      "Si_wt_pct": 0.32,
      "Mn_wt_pct": 0.61,
      "P_wt_pct": 0.008,
      "S_wt_pct": 0.003,
      "Al_wt_pct": 0.026,
      "Ca_wt_pct": 0.0018,
      "La_wt_pct": 0.0014,
      "Ce_wt_pct": 0.0009,
      "O_wt_pct": 0.0012,
      "N_wt_pct": 0.0034,
      "RE_wt_pct": 0.0023,
      "RE_element_cat": "La_Ce",
      "material_class": "carbon steel",
      "alloy_system": "No.10_Al",
      "melting_route_cat": "KR_BOF_LF_RH",
      "casting_method_cat": "continuous_casting",
      "processing_state_cat": "hot_rolled",
      "processing_sequence": "industrial KR desulfurization;BOF;LF;RH;continuous casting;1135C reheat;rough/final rolling",
      "surface_state_cat": "rusted",
      "electrolyte_family": "NaHSO3",
      "electrolyte_type_cat": "0.1 M NaHSO3",
      "NaHSO3_mol_L": 0.1,
      "Cl_mol_L": 0,
      "H2SO4_mol_L": 0,
      "exposure_time_h": 72,
      "pre_exposure_h": 72,
      "log_pre_exposure_h": 4.290459441148391,
      "pre_exposure_electrolyte": "0.01 M NaHSO3",
      "pre_exposure_temperature_C": 45,
      "pre_exposure_type": "cyclic_immersion",
      "pre_exposure_cycle_min": 60,
      "pre_exposure_wet_min": 12,
      "TP_reference_electrode_cat": "SCE",
      "TP_scan_rate_mV_s": 0.5,
      "target_locator": "Table3 p122; composition Table1 p119; PDP Sec1.3; pre-exposure Sec1.2",
      "quality_flags": "PDP temperature unreported;45C applies to pre-exposure only; Table3 unit A/cm2 preserved; Cr/Ni/Cu/Mo unreported not0; reheating1135C not finalHT",
      "raw_icorr_value": 0.000119,
      "raw_icorr_unit": "A/cm2",
      "icorr_A_cm2": 0.000119,
      "log_icorr": -3.9244530386074694
    },
    {
      "record_id": "Al10_26_2_pre120h",
      "reference_id": "Al10_26",
      "sample_id": "2_pre120h",
      "doi": "10.13228/j.boyuan.issn1006-9356.20250594",
      "source_url": "https://doi.org/10.13228/j.boyuan.issn1006-9356.20250594",
      "icorr_status": "reported_numeric",
      "primary_eligible": true,
      "gas_condition_cat": "not_reported",
      "target_method": "potentiodynamic_Tafel",
      "composition_basis": "reported_steel_composition",
      "C_wt_pct": 0.11,
      "Si_wt_pct": 0.32,
      "Mn_wt_pct": 0.61,
      "P_wt_pct": 0.008,
      "S_wt_pct": 0.003,
      "Al_wt_pct": 0.026,
      "Ca_wt_pct": 0.0018,
      "La_wt_pct": 0.0014,
      "Ce_wt_pct": 0.0009,
      "O_wt_pct": 0.0012,
      "N_wt_pct": 0.0034,
      "RE_wt_pct": 0.0023,
      "RE_element_cat": "La_Ce",
      "material_class": "carbon steel",
      "alloy_system": "No.10_Al",
      "melting_route_cat": "KR_BOF_LF_RH",
      "casting_method_cat": "continuous_casting",
      "processing_state_cat": "hot_rolled",
      "processing_sequence": "industrial KR desulfurization;BOF;LF;RH;continuous casting;1135C reheat;rough/final rolling",
      "surface_state_cat": "rusted",
      "electrolyte_family": "NaHSO3",
      "electrolyte_type_cat": "0.1 M NaHSO3",
      "NaHSO3_mol_L": 0.1,
      "Cl_mol_L": 0,
      "H2SO4_mol_L": 0,
      "exposure_time_h": 120,
      "pre_exposure_h": 120,
      "log_pre_exposure_h": 4.795790545596741,
      "pre_exposure_electrolyte": "0.01 M NaHSO3",
      "pre_exposure_temperature_C": 45,
      "pre_exposure_type": "cyclic_immersion",
      "pre_exposure_cycle_min": 60,
      "pre_exposure_wet_min": 12,
      "TP_reference_electrode_cat": "SCE",
      "TP_scan_rate_mV_s": 0.5,
      "target_locator": "Table3 p122; composition Table1 p119; PDP Sec1.3; pre-exposure Sec1.2",
      "quality_flags": "PDP temperature unreported;45C applies to pre-exposure only; Table3 unit A/cm2 preserved; Cr/Ni/Cu/Mo unreported not0; reheating1135C not finalHT",
      "raw_icorr_value": 0.000111,
      "raw_icorr_unit": "A/cm2",
      "icorr_A_cm2": 0.000111,
      "log_icorr": -3.9546770212133424
    },
    {
      "record_id": "Al10_26_2_pre168h",
      "reference_id": "Al10_26",
      "sample_id": "2_pre168h",
      "doi": "10.13228/j.boyuan.issn1006-9356.20250594",
      "source_url": "https://doi.org/10.13228/j.boyuan.issn1006-9356.20250594",
      "icorr_status": "reported_numeric",
      "primary_eligible": true,
      "gas_condition_cat": "not_reported",
      "target_method": "potentiodynamic_Tafel",
      "composition_basis": "reported_steel_composition",
      "C_wt_pct": 0.11,
      "Si_wt_pct": 0.32,
      "Mn_wt_pct": 0.61,
      "P_wt_pct": 0.008,
      "S_wt_pct": 0.003,
      "Al_wt_pct": 0.026,
      "Ca_wt_pct": 0.0018,
      "La_wt_pct": 0.0014,
      "Ce_wt_pct": 0.0009,
      "O_wt_pct": 0.0012,
      "N_wt_pct": 0.0034,
      "RE_wt_pct": 0.0023,
      "RE_element_cat": "La_Ce",
      "material_class": "carbon steel",
      "alloy_system": "No.10_Al",
      "melting_route_cat": "KR_BOF_LF_RH",
      "casting_method_cat": "continuous_casting",
      "processing_state_cat": "hot_rolled",
      "processing_sequence": "industrial KR desulfurization;BOF;LF;RH;continuous casting;1135C reheat;rough/final rolling",
      "surface_state_cat": "rusted",
      "electrolyte_family": "NaHSO3",
      "electrolyte_type_cat": "0.1 M NaHSO3",
      "NaHSO3_mol_L": 0.1,
      "Cl_mol_L": 0,
