Repository: MingyuLee987/corrosion_project

# corrosion_project

희토류 첨가 강재의 부식전류밀도 `i_corr` 예측 실험입니다.

현재 주 분석은 [50행 확장 데이터](data/training_RE_expanded.csv)와 [확장 검증 보고서](RE_EXPANSION_2026-10-12.md)입니다. `.venv/Scripts/python.exe -B corrosion_re_expand.py`로 재현합니다.

49편 엑셀 기반의 [전체 컬럼 수집 결과](results/workbook_mining/collection_report.md)와 [데이터마이닝 수집 엑셀](outputs/workbook_mining/literature_mining_collected.xlsx)은 별도 문헌 수집표입니다. 114행 중 전체 34개 측정·계산 항목이 완비된 행은 0행이므로 현재 학습 데이터에 자동 합치지 않았습니다.

data 폴더의 학습 CSV는 `training_51.csv`(원본 47행)와 `training_RE_expanded.csv`(확장 50행) 두 개입니다. 기준 RE 데이터와 신규 3행은 실행 중 구성하므로 중복 CSV를 저장하지 않습니다. 보조 자료는 `review/`(검토·후보), `sources/`(이전 수집·스냅샷), `time/`(시간 검증 별도 실험), `v2/`(대조군 기반 실험), `templates/`(입력 예시·범주값)에 있습니다.

File: data/sources/input_snapshot.json (part 4 of 6)
{
      "H2SO4_mol_L": 0,
      "exposure_time_h": 168,
      "pre_exposure_h": 168,
      "log_pre_exposure_h": 5.1298987149230735,
      "pre_exposure_electrolyte": "0.01 M NaHSO3",
      "pre_exposure_temperature_C": 45,
      "pre_exposure_type": "cyclic_immersion",
      "pre_exposure_cycle_min": 60,
      "pre_exposure_wet_min": 12,
      "TP_reference_electrode_cat": "SCE",
      "TP_scan_rate_mV_s": 0.5,
      "target_locator": "Table3 p122; composition Table1 p119; PDP Sec1.3; pre-exposure Sec1.2",
      "quality_flags": "PDP temperature unreported;45C applies to pre-exposure only; Table3 unit A/cm2 preserved; Cr/Ni/Cu/Mo unreported not0; reheating1135C not finalHT",
      "raw_icorr_value": 0.000108,
      "raw_icorr_unit": "A/cm2",
      "icorr_A_cm2": 0.000108,
      "log_icorr": -3.96657624451305
    },
    {
      "record_id": "Al10_26_2_pre216h",
      "reference_id": "Al10_26",
      "sample_id": "2_pre216h",
      "doi": "10.13228/j.boyuan.issn1006-9356.20250594",
      "source_url": "https://doi.org/10.13228/j.boyuan.issn1006-9356.20250594",
      "icorr_status": "reported_numeric",
      "primary_eligible": true,
      "gas_condition_cat": "not_reported",
      "target_method": "potentiodynamic_Tafel",
      "composition_basis": "reported_steel_composition",
      "C_wt_pct": 0.11,
      "Si_wt_pct": 0.32,
      "Mn_wt_pct": 0.61,
      "P_wt_pct": 0.008,
      "S_wt_pct": 0.003,
      "Al_wt_pct": 0.026,
      "Ca_wt_pct": 0.0018,
      "La_wt_pct": 0.0014,
      "Ce_wt_pct": 0.0009,
      "O_wt_pct": 0.0012,
      "N_wt_pct": 0.0034,
      "RE_wt_pct": 0.0023,
      "RE_element_cat": "La_Ce",
      "material_class": "carbon steel",
      "alloy_system": "No.10_Al",
      "melting_route_cat": "KR_BOF_LF_RH",
      "casting_method_cat": "continuous_casting",
      "processing_state_cat": "hot_rolled",
      "processing_sequence": "industrial KR desulfurization;BOF;LF;RH;continuous casting;1135C reheat;rough/final rolling",
      "surface_state_cat": "rusted",
      "electrolyte_family": "NaHSO3",
      "electrolyte_type_cat": "0.1 M NaHSO3",
      "NaHSO3_mol_L": 0.1,
      "Cl_mol_L": 0,
      "H2SO4_mol_L": 0,
      "exposure_time_h": 216,
      "pre_exposure_h": 216,
      "log_pre_exposure_h": 5.37989735354046,
      "pre_exposure_electrolyte": "0.01 M NaHSO3",
      "pre_exposure_temperature_C": 45,
      "pre_exposure_type": "cyclic_immersion",
      "pre_exposure_cycle_min": 60,
      "pre_exposure_wet_min": 12,
      "TP_reference_electrode_cat": "SCE",
      "TP_scan_rate_mV_s": 0.5,
      "target_locator": "Table3 p122; composition Table1 p119; PDP Sec1.3; pre-exposure Sec1.2",
      "quality_flags": "PDP temperature unreported;45C applies to pre-exposure only; Table3 unit A/cm2 preserved; Cr/Ni/Cu/Mo unreported not0; reheating1135C not finalHT",
      "raw_icorr_value": 4.1e-05,
      "raw_icorr_unit": "A/cm2",
      "icorr_A_cm2": 4.1e-05,
      "log_icorr": -4.3872161432802645
    },
    {
      "record_id": "La24Q355_verified_0",
      "reference_id": "La24Q355",
      "sample_id": "0",
      "doi": "10.3390/ma17184467",
      "source_url": "https://doi.org/10.3390/ma17184467",
      "icorr_status": "reported_numeric",
      "primary_eligible": true,
      "gas_condition_cat": "not_reported",
      "target_method": "potentiodynamic_Tafel",
      "composition_basis": "reported_steel_composition",
      "C_wt_pct": 0.16,
      "Si_wt_pct": 0.29,
      "Mn_wt_pct": 1.24,
      "P_wt_pct": 0.012,
      "S_wt_pct": 0.012,
      "O_wt_pct": 0.0007,
      "RE_wt_pct": 0,
      "La_wt_pct": 0,
      "Ce_wt_pct": 0,
      "RE_element_cat": "none",
      "material_class": "low-alloy steel",
      "alloy_system": "Q355",
      "melting_route_cat": "vacuum_induction",
      "casting_method_cat": "ingot_casting",
      "processing_state_cat": "hot_rolled",
      "cooling_method_cat": "water_then_coiling_550C",
      "processing_sequence": "VIM50kg;cast;forge;1200C60min reheat;6rolling passes;finish860C;watercool;coil550C",
      "surface_state_cat": "not_reported",
      "electrolyte_family": "NaHSO3",
      "electrolyte_type_cat": "0.01 M NaHSO3 without addedLaCl3",
      "NaHSO3_mol_L": 0.01,
      "Cl_mol_L": 0,
      "H2SO4_mol_L": 0,
      "temperature_description": "room_temperature",
      "TP_reference_electrode_cat": "SCE",
      "TP_scan_rate_mV_s": 0.5,
      "OCP_stabilization_s": 1800,
      "target_locator": "Table2 p12; Table1 p2; Sec2.1/2.4 and3.6",
      "quality_flags": "Exact Table2 target replaces old estimates; PDP surface/pre-exposure mapping ambiguous;72h belongs to separate cyclic test and not assigned toPDP; roomtemperature not25C; reheating1200C/coiling550C not finalHT",
      "raw_icorr_value": 0.000404,
      "raw_icorr_unit": "A/cm2",
      "icorr_A_cm2": 0.000404,
      "log_icorr": -3.393618634889395
    },
    {
      "record_id": "La24Q355_verified_1",
      "reference_id": "La24Q355",
      "sample_id": "1",
      "doi": "10.3390/ma17184467",
      "source_url": "https://doi.org/10.3390/ma17184467",
      "icorr_status": "reported_numeric",
      "primary_eligible": true,
      "gas_condition_cat": "not_reported",
      "target_method": "potentiodynamic_Tafel",
      "composition_basis": "reported_steel_composition",
      "C_wt_pct": 0.16,
      "Si_wt_pct": 0.28,
      "Mn_wt_pct": 1.36,
      "P_wt_pct": 0.0068,
      "S_wt_pct": 0.002,
      "O_wt_pct": 0.0028,
      "RE_wt_pct": 0.0067,
      "La_wt_pct": 0.0067,
      "Ce_wt_pct": 0,
      "RE_element_cat": "La",
      "material_class": "low-alloy steel",
      "alloy_system": "Q355",
      "melting_route_cat": "vacuum_induction",
      "casting_method_cat": "ingot_casting",
      "processing_state_cat": "hot_rolled",
      "cooling_method_cat": "water_then_coiling_550C",
      "processing_sequence": "VIM50kg;cast;forge;1200C60min reheat;6rolling passes;finish860C;watercool;coil550C",
      "surface_state_cat": "not_reported",
      "electrolyte_family": "NaHSO3",
      "electrolyte_type_cat": "0.01 M NaHSO3 without addedLaCl3",
      "NaHSO3_mol_L": 0.01,
      "Cl_mol_L": 0,
      "H2SO4_mol_L": 0,
      "temperature_description": "room_temperature",
      "TP_reference_electrode_cat": "SCE",
      "TP_scan_rate_mV_s": 0.5,
      "OCP_stabilization_s": 1800,
      "target_locator": "Table2 p12; Table1 p2; Sec2.1/2.4 and3.6",
      "quality_flags": "Exact Table2 target replaces old estimates; PDP surface/pre-exposure mapping ambiguous;72h belongs to separate cyclic test and not assigned toPDP; roomtemperature not25C; reheating1200C/coiling550C not finalHT",
      "raw_icorr_value": 2.52e-05,
      "raw_icorr_unit": "A/cm2",
      "icorr_A_cm2": 2.52e-05,
      "log_icorr": -4.598599459218456
    },
    {
      "record_id": "La24Q355_verified_2",
      "reference_id": "La24Q355",
      "sample_id": "2",
      "doi": "10.3390/ma17184467",
      "source_url": "https://doi.org/10.3390/ma17184467",
      "icorr_status": "reported_numeric",
      "primary_eligible": true,
      "gas_condition_cat": "not_reported",
      "target_method": "potentiodynamic_Tafel",
      "composition_basis": "reported_steel_composition",
      "C_wt_pct": 0.16,
      "Si_wt_pct": 0.28,
      "Mn_wt_pct": 1.33,
      "P_wt_pct": 0.007,
      "S_wt_pct": 0.0081,
      "O_wt_pct": 0.0017,
      "RE_wt_pct": 0.011,
      "La_wt_pct": 0.011,
      "Ce_wt_pct": 0,
      "RE_element_cat": "La",
      "material_class": "low-alloy steel",
      "alloy_system": "Q355",
      "melting_route_cat": "vacuum_induction",
      "casting_method_cat": "ingot_casting",
      "processing_state_cat": "hot_rolled",
      "cooling_method_cat": "water_then_coiling_550C",
      "processing_sequence": "VIM50kg;cast;forge;1200C60min reheat;6rolling passes;finish860C;watercool;coil550C",
      "surface_state_cat": "not_reported",
      "electrolyte_family": "NaHSO3",
      "electrolyte_type_cat": "0.01 M NaHSO3 without addedLaCl3",
      "NaHSO3_mol_L": 0.01,
      "Cl_mol_L": 0,
      "H2SO4_mol_L": 0,
      "temperature_description": "room_temperature",
      "TP_reference_electrode_cat": "SCE",
      "TP_scan_rate_mV_s": 0.5,
      "OCP_stabilization_s": 1800,
      "target_locator": "Table2 p12; Table1 p2; Sec2.1/2.4 and3.6",
      "quality_flags": "Exact Table2 target replaces old estimates; PDP surface/pre-exposure mapping ambiguous;72h belongs to separate cyclic test and not assigned toPDP; roomtemperature not25C; reheating1200C/coiling550C not finalHT",
      "raw_icorr_value": 1.91e-05,
      "raw_icorr_unit": "A/cm2",
      "icorr_A_cm2": 1.91e-05,
      "log_icorr": -4.718966632752273
    },
    {
      "record_id": "La24Q355_verified_3",
      "reference_id": "La24Q355",
      "sample_id": "3",
      "doi": "10.3390/ma17184467",
      "source_url": "https://doi.org/10.3390/ma17184467",
      "icorr_status": "reported_numeric",
      "primary_eligible": true,
      "gas_condition_cat": "not_reported",
      "target_method": "potentiodynamic_Tafel",
      "composition_basis": "reported_steel_composition",
      "C_wt_pct": 0.16,
      "Si_wt_pct": 0.28,
      "Mn_wt_pct": 1.33,
      "P_wt_pct": 0.0066,
      "S_wt_pct": 0.0032,
      "O_wt_pct": 0.0026,
      "RE_wt_pct": 0.023,
      "La_wt_pct": 0.023,
      "Ce_wt_pct": 0,
      "RE_element_cat": "La",
      "material_class": "low-alloy steel",
      "alloy_system": "Q355",
      "melting_route_cat": "vacuum_induction",
      "casting_method_cat": "ingot_casting",
      "processing_state_cat": "hot_rolled",
      "cooling_method_cat": "water_then_coiling_550C",
      "processing_sequence": "VIM50kg;cast;forge;1200C60min reheat;6rolling passes;finish860C;watercool;coil550C",
      "surface_state_cat": "not_reported",
      "electrolyte_family": "NaHSO3",
      "electrolyte_type_cat": "0.01 M NaHSO3 without addedLaCl3",
      "NaHSO3_mol_L": 0.01,
      "Cl_mol_L": 0,
      "H2SO4_mol_L": 0,
      "temperature_description": "room_temperature",
      "TP_reference_electrode_cat": "SCE",
      "TP_scan_rate_mV_s": 0.5,
      "OCP_stabilization_s": 1800,
      "target_locator": "Table2 p12; Table1 p2; Sec2.1/2.4 and3.6",
      "quality_flags": "Exact Table2 target replaces old estimates; PDP surface/pre-exposure mapping ambiguous;72h belongs to separate cyclic test and not assigned toPDP; roomtemperature not25C; reheating1200C/coiling550C not finalHT",
      "raw_icorr_value": 1.15e-05,
      "raw_icorr_unit": "A/cm2",
      "icorr_A_cm2": 1.15e-05,
      "log_icorr": -4.939302159646388
    },
    {
      "record_id": "La24Q355_verified_4",
      "reference_id": "La24Q355",
      "sample_id": "4",
      "doi": "10.3390/ma17184467",
      "source_url": "https://doi.org/10.3390/ma17184467",
      "icorr_status": "reported_numeric",
      "primary_eligible": true,
      "gas_condition_cat": "not_reported",
      "target_method": "potentiodynamic_Tafel",
      "composition_basis": "reported_steel_composition",
      "C_wt_pct": 0.16,
      "Si_wt_pct": 0.28,
      "Mn_wt_pct": 1.34,
      "P_wt_pct": 0.0069,
      "S_wt_pct": 0.0076,
      "O_wt_pct": 0.001,
      "RE_wt_pct": 0.031,
      "La_wt_pct": 0.031,
      "Ce_wt_pct": 0,
      "RE_element_cat": "La",
      "material_class": "low-alloy steel",
      "alloy_system": "Q355",
      "melting_route_cat": "vacuum_induction",
      "casting_method_cat": "ingot_casting",
      "processing_state_cat": "hot_rolled",
      "cooling_method_cat": "water_then_coiling_550C",
      "processing_sequence": "VIM50kg;cast;forge;1200C60min reheat;6rolling passes;finish860C;watercool;coil550C",
      "surface_state_cat": "not_reported",
      "electrolyte_family": "NaHSO3",
      "electrolyte_type_cat": "0.01 M NaHSO3 without addedLaCl3",
      "NaHSO3_mol_L": 0.01,
      "Cl_mol_L": 0,
      "H2SO4_mol_L": 0,
      "temperature_description": "room_temperature",
      "TP_reference_electrode_cat": "SCE",
      "TP_scan_rate_mV_s": 0.5,
      "OCP_stabilization_s": 1800,
      "target_locator": "Table2 p12; Table1 p2; Sec2.1/2.4 and3.6",
      "quality_flags": "Exact Table2 target replaces old estimates; PDP surface/pre-exposure mapping ambiguous;72h belongs to separate cyclic test and not assigned toPDP; roomtemperature not25C; reheating1200C/coiling550C not finalHT",
      "raw_icorr_value": 6.65e-06,
      "raw_icorr_unit": "A/cm2",
      "icorr_A_cm2": 6.65e-06,
      "log_icorr": -5.1771783546968955
    }
  ],
  "original_rows": [
    {
      "record_id": "RECORR_000001",
      "reference_id": "Tang2019",
      "material_class": "low alloy steel",
      "alloy_system": "Fe-Cr-Cu-Ni (RE microalloyed)",
      "sample_id": "Tang2019_Normal",
      "C_wt_pct": null,
      "Si_wt_pct": null,
      "Mn_wt_pct": null,
      "P_wt_pct": null,
      "S_wt_pct": null,
      "O_wt_pct": null,
      "Cr_wt_pct": null,
      "Cu_wt_pct": null,
      "Ni_wt_pct": null,
      "RE_wt_pct": 0,
      "melting_route_cat": "VIM",
      "RE_element_cat": "none",
      "RE_nominal_wt_pct": 0,
      "RE_addition_stage_cat": "during_melting",
      "casting_method_cat": null,
      "final_heat_treatment_temp_C": null,
      "final_heat_treatment_time_min": null,
      "cooling_method_cat": null,
      "exposure_type_cat": 1,
      "electrolyte_type_cat": 1,
      "Cl_mol_L": 0.598,
      "temperature_C": 25,
      "aeration_cat": 0,
      "exposure_time_h": null,
      "test_standard_cat": 0,
      "icorr_A_cm2": 5.31e-05,
      "log_icorr": -4.274905478918531,
      "Ecorr_V": -0.122,
      "journal": "Materials",
      "publication_year": 2019,
      "doi": "10.3390/ma12203359",
      "paper_title": "Mechanism Understanding of the Role of Rare Earth Inclusions in the Initial Marine Corrosion Process of Microalloyed Steels",
      "source_url": "https://pmc.ncbi.nlm.nih.gov/articles/PMC6829360/",
      "journal_quartile": "Q2",
      "quartile_basis": "SCImago SJR Q2 (Materials Chemistry, 2025)",
      "icorr_status": "reported",
      "remarks": "Al vs Ti/Zr 탈산법 동시 변화; RE 인과효과로 해석 금지",
      "TP_scan_rate_mV_s": 0.333,
      "TP_start_potential_V": -0.3,
      "TP_end_potential_V": null,
      "TP_potential_basis_cat": "vs_OCP",
      "TP_reference_electrode_cat": "SCE",
      "TP_OCP_stabilization_time_s": null,
      "TP_settings_status": "reported",
      "TP_settings_remarks": "시작 −300 mV vs OCP; 종료는 전류밀도 1 mA/cm² 도달 조건(고정 종료전위 없음).",
      "TP_settings_source_url": "https://pmc.ncbi.nlm.nih.gov/articles/PMC6829360/",
      "origin": "original_workbook",
      "primary_eligible": true,
      "composition_basis": "control_composition_unreported",
      "target_locator": "Table 2; composition Table 1; methods 2.2.1",
      "exclusion_reason": "",
      "surface_state_cat": "polished",
      "electrolyte_family": "NaCl",
      "raw_icorr_value": 5.31e-05,
      "raw_icorr_unit": "A/cm2",
      "quality_flags": "Al vs Ti/Zr 탈산법 동시 변화; RE 인과효과로 해석 금지",
      "original_remarks": "침지 50일 후 PDP; icorr 원문 Table (x10^-5 A/cm2) 값. 기준시험 없음(RE 무첨가 강). N2 아니면 3.5wt% NaCl 25C",
      "Cl_conversion_basis": "원본 DB 근사 환산값; 용액밀도/수화상태 미검증, 모델 미사용",
      "RE_log1p_ppm": 0.0,
      "NaCl_wt_pct": 3.5,
      "H2SO4_mol_L": 0,
      "pH": null,
      "dissolved_oxygen_mg_L": null,
      "gas_condition_cat": "not_reported",
      "log_pre_exposure_h": null,
      "processing_state_cat": null
    },
    {
      "record_id": "RECORR_000002",
      "reference_id": "Tang2019",
      "material_class": "low alloy steel",
      "alloy_system": "Fe-Cr-Cu-Ni-La-Ce",
      "sample_id": "Tang2019_AlRE",
      "C_wt_pct": 0.053,
      "Si_wt_pct": 0.23,
      "Mn_wt_pct": 0.13,
      "P_wt_pct": 0.005,
      "S_wt_pct": 0.003,
      "O_wt_pct": 0.05,
      "Cr_wt_pct": 1.21,
      "Cu_wt_pct": 0.39,
      "Ni_wt_pct": 0.31,
      "RE_wt_pct": 0.005,
      "melting_route_cat": "VIM",
      "RE_element_cat": "La+Ce",
      "RE_nominal_wt_pct": 0.005,
      "RE_addition_stage_cat": "during_melting",
      "casting_method_cat": null,
      "final_heat_treatment_temp_C": null,
      "final_heat_treatment_time_min": null,
      "cooling_method_cat": null,
      "exposure_type_cat": 1,
      "electrolyte_type_cat": 1,
      "Cl_mol_L": 0.598,
      "temperature_C": 25,
      "aeration_cat": 0,
      "exposure_time_h": null,
      "test_standard_cat": 0,
      "icorr_A_cm2": 4.6e-05,
      "log_icorr": -4.337242168318426,
      "Ecorr_V": -0.137,
      "journal": "Materials",
      "publication_year": 2019,
      "doi": "10.3390/ma12203359",
      "paper_title": "Mechanism Understanding of the Role of Rare Earth Inclusions in the Initial Marine Corrosion Process of Microalloyed Steels",
      "source_url": "https://pmc.ncbi.nlm.nih.gov/articles/PMC6829360/",
      "journal_quartile": "Q2",
      "quartile_basis": "SCImago SJR Q2 (Materials Chemistry, 2025)",
      "icorr_status": "reported",
      "remarks": "Al vs Ti/Zr 탈산법 동시 변화; RE 인과효과로 해석 금지",
      "TP_scan_rate_mV_s": 0.333,
      "TP_start_potential_V": -0.3,
      "TP_end_potential_V": null,
      "TP_potential_basis_cat": "vs_OCP",
      "TP_reference_electrode_cat": "SCE",
      "TP_OCP_stabilization_time_s": null,
      "TP_settings_status": "reported",
      "TP_settings_remarks": "시작 −300 mV vs OCP; 종료는 전류밀도 1 mA/cm² 도달 조건(고정 종료전위 없음).",
      "TP_settings_source_url": "https://pmc.ncbi.nlm.nih.gov/articles/PMC6829360/",
      "origin": "original_workbook",
      "primary_eligible": true,
      "composition_basis": "reported_sample",
      "target_locator": "Table 2; composition Table 1; methods 2.2.1",
      "exclusion_reason": "",
      "surface_state_cat": "polished",
      "electrolyte_family": "NaCl",
      "raw_icorr_value": 4.6e-05,
      "raw_icorr_unit": "A/cm2",
      "quality_flags": "Al vs Ti/Zr 탈산법 동시 변화; RE 인과효과로 해석 금지",
      "original_remarks": "Mischmetal(La+Ce) Al 탈산; icorr 원문 Table 값(x10^-5 A/cm2). La .002/Ce .003",
      "Cl_conversion_basis": "원본 DB 근사 환산값; 용액밀도/수화상태 미검증, 모델 미사용",
      "RE_log1p_ppm": 3.9318256327243257,
      "NaCl_wt_pct": 3.5,
      "H2SO4_mol_L": 0,
      "pH": null,
      "dissolved_oxygen_mg_L": null,
      "gas_condition_cat": "not_reported",
      "log_pre_exposure_h": null,
      "inclusion_number_density_mm2": 100.29,
      "inclusion_mean_area_um2": 4.02,
      "processing_state_cat": null
    },
    {
      "record_id": "RECORR_000003",
      "reference_id": "Tang2019",
      "material_class": "low alloy steel",
      "alloy_system": "Fe-Cr-Cu-Ni-La-Ce-Ti-Zr",
      "sample_id": "Tang2019_TiZrRE",
      "C_wt_pct": 0.05,
      "Si_wt_pct": 0.22,
      "Mn_wt_pct": 0.13,
      "P_wt_pct": 0.005,
      "S_wt_pct": 0.003,
      "O_wt_pct": 0.065,
      "Cr_wt_pct": 1.22,
      "Cu_wt_pct": 0.43,
      "Ni_wt_pct": 0.33,
      "RE_wt_pct": 0.005,
      "melting_route_cat": "VIM",
      "RE_element_cat": "La+Ce",
      "RE_nominal_wt_pct": 0.005,
      "RE_addition_stage_cat": "during_melting",
      "casting_method_cat": null,
      "final_heat_treatment_temp_C": null,
      "final_heat_treatment_time_min": null,
      "cooling_method_cat": null,
      "exposure_type_cat": 1,
      "electrolyte_type_cat": 1,
      "Cl_mol_L": 0.598,
      "temperature_C": 25,
      "aeration_cat": 0,
      "exposure_time_h": null,
      "test_standard_cat": 0,
      "icorr_A_cm2": 2.93e-05,
      "log_icorr": -4.533132379645891,
      "Ecorr_V": -0.237,
      "journal": "Materials",
      "publication_year": 2019,
      "doi": "10.3390/ma12203359",
      "paper_title": "Mechanism Understanding of the Role of Rare Earth Inclusions in the Initial Marine Corrosion Process of Microalloyed Steels",
      "source_url": "https://pmc.ncbi.nlm.nih.gov/articles/PMC6829360/",
      "journal_quartile": "Q2",
      "quartile_basis": "SCImago SJR Q2 (Materials Chemistry, 2025)",
      "icorr_status": "reported",
      "remarks": "Al vs Ti/Zr 탈산법 동시 변화; RE 인과효과로 해석 금지",
      "TP_scan_rate_mV_s": 0.333,
      "TP_start_potential_V": -0.3,
      "TP_end_potential_V": null,
      "TP_potential_basis_cat": "vs_OCP",
      "TP_reference_electrode_cat": "SCE",
      "TP_OCP_stabilization_time_s": null,
      "TP_settings_status": "reported",
      "TP_settings_remarks": "시작 −300 mV vs OCP; 종료는 전류밀도 1 mA/cm² 도달 조건(고정 종료전위 없음).",
      "TP_settings_source_url": "https://pmc.ncbi.nlm.nih.gov/articles/PMC6829360/",
      "origin": "original_workbook",
      "primary_eligible": true,
      "composition_basis": "reported_sample",
      "target_locator": "Table 2; composition Table 1; methods 2.2.1",
      "exclusion_reason": "",
      "surface_state_cat": "polished",
      "electrolyte_family": "NaCl",
      "raw_icorr_value": 2.93e-05,
      "raw_icorr_unit": "A/cm2",
      "quality_flags": "Al vs Ti/Zr 탈산법 동시 변화; RE 인과효과로 해석 금지",
      "original_remarks": "Ti/Zr 탈산 + RE; icorr 원문 Table 값(x10^-5 A/cm2). La .002/Ce .003",
      "Cl_conversion_basis": "원본 DB 근사 환산값; 용액밀도/수화상태 미검증, 모델 미사용",
      "RE_log1p_ppm": 3.9318256327243257,
      "NaCl_wt_pct": 3.5,
      "H2SO4_mol_L": 0,
      "pH": null,
      "dissolved_oxygen_mg_L": null,
      "gas_condition_cat": "not_reported",
      "log_pre_exposure_h": null,
      "inclusion_number_density_mm2": 60.04,
      "inclusion_mean_area_um2": 6.11,
      "processing_state_cat": null
    },
    {
      "record_id": "RECORR_000004",
      "reference_id": "MDPI26LaCe",
      "material_class": "low alloy steel",
      "alloy_system": "Fe-Cr-Ni-Cu-Sb-La-Ce",
      "sample_id": "2685_0RE",
      "C_wt_pct": 0.05,
      "Si_wt_pct": 0.5,
      "Mn_wt_pct": 1.5,
      "P_wt_pct": null,
      "S_wt_pct": null,
      "O_wt_pct": null,
      "Cr_wt_pct": 2,
      "Cu_wt_pct": 0.5,
      "Ni_wt_pct": 1,
      "RE_wt_pct": 0,
      "melting_route_cat": "VIM",
      "RE_element_cat": "none",
      "RE_nominal_wt_pct": 0,
      "RE_addition_stage_cat": "during_melting",
      "casting_method_cat": null,
      "final_heat_treatment_temp_C": null,
      "final_heat_treatment_time_min": null,
      "cooling_method_cat": "controlled_cooling",
      "exposure_type_cat": "electrochemical_immersion",
      "electrolyte_type_cat": 9,
      "Cl_mol_L": null,
      "temperature_C": null,
      "aeration_cat": 0,
      "exposure_time_h": null,
      "test_standard_cat": 0,
      "icorr_A_cm2": 1.893e-06,
      "log_icorr": -5.722849386036203,
      "Ecorr_V": null,
      "journal": "Materials",
      "publication_year": 2026,
      "doi": "10.3390/ma19122685",
      "paper_title": "Effect of La and Ce Microalloying on the Corrosion Resistance of 0.4Sb Low-Alloy Steel in a Harsh Marine Atmosphere",
      "source_url": "https://www.mdpi.com/1996-1944/19/12/2685",
      "journal_quartile": "Q2",
      "quartile_basis": "SCImago SJR Q2 (2025)",
      "icorr_status": "reported",
      "remarks": "Sb 동시 변화; Ecorr 원문 mV/수치 불일치",
      "TP_scan_rate_mV_s": 0.333,
      "TP_start_potential_V": -0.5,
      "TP_end_potential_V": 0.5,
      "TP_potential_basis_cat": "vs_OCP",
      "TP_reference_electrode_cat": "SCE",
      "TP_OCP_stabilization_time_s": null,
      "TP_settings_status": "reported",
      "TP_settings_remarks": "OCP ±500 mV. 안정화 기준: 10분 동안 전위변동 ±20 mV 이내; 10분은 고정 대기시간이 아니므로 시간 셀 공란.",
      "TP_settings_source_url": "https://www.mdpi.com/1996-1944/19/12/2685",
      "origin": "original_workbook",
      "primary_eligible": true,
      "composition_basis": "reported_sample",
      "target_locator": "Table 2; Table 1; methods 2.3",
      "exclusion_reason": "",
      "surface_state_cat": "polished",
      "electrolyte_family": "NaCl_CaCl2_Na2SO4",
      "raw_icorr_value": 1.893e-06,
      "raw_icorr_unit": "A/cm2",
      "quality_flags": "Sb 동시 변화; Ecorr 원문 mV/수치 불일치",
      "original_remarks": "진공용해+제어압연. Ecorr는 원문 Table 2 헤더가 mV이나 값 크기(-0.35)로 V(SCE) 판단·기입. Sb 0.42. 습건반복 40C/90%RH, 해수모사 혼합용액",
      "Cl_conversion_basis": null,
      "RE_log1p_ppm": 0.0,
      "NaCl_wt_pct": 0.1,
      "H2SO4_mol_L": 0,
      "pH": null,
      "dissolved_oxygen_mg_L": null,
      "gas_condition_cat": "not_reported",
      "log_pre_exposure_h": null,
      "Mo_wt_pct": 0.25,
      "S_upper_bound_wt_pct": 0.008,
      "P_upper_bound_wt_pct": 0.005,
      "processing_state_cat": null
    },
    {
      "record_id": "RECORR_000005",
      "reference_id": "MDPI26LaCe",
      "material_class": "low alloy steel",
      "alloy_system": "Fe-Cr-Ni-Cu-Sb-La-Ce",
      "sample_id": "2685_003LaCe",
      "C_wt_pct": 0.05,
      "Si_wt_pct": 0.5,
      "Mn_wt_pct": 1.5,
      "P_wt_pct": null,
      "S_wt_pct": null,
      "O_wt_pct": null,
      "Cr_wt_pct": 2,
      "Cu_wt_pct": 0.5,
      "Ni_wt_pct": 1,
      "RE_wt_pct": 0.036,
      "melting_route_cat": "VIM",
      "RE_element_cat": "La+Ce",
      "RE_nominal_wt_pct": 0.036,
      "RE_addition_stage_cat": "during_melting",
      "casting_method_cat": null,
      "final_heat_treatment_temp_C": null,
      "final_heat_treatment_time_min": null,
      "cooling_method_cat": "controlled_cooling",
      "exposure_type_cat": "electrochemical_immersion",
      "electrolyte_type_cat": 9,
      "Cl_mol_L": null,
      "temperature_C": null,
      "aeration_cat": 0,
      "exposure_time_h": null,
      "test_standard_cat": 0,
      "icorr_A_cm2": 1.829e-06,
      "log_icorr": -5.737786294523583,
      "Ecorr_V": null,
      "journal": "Materials",
      "publication_year": 2026,
      "doi": "10.3390/ma19122685",
      "paper_title": "Effect of La and Ce Microalloying on the Corrosion Resistance of 0.4Sb Low-Alloy Steel in a Harsh Marine Atmosphere",
      "source_url": "https://www.mdpi.com/1996-1944/19/12/2685",
      "journal_quartile": "Q2",
      "quartile_basis": "SCImago SJR Q2 (2025)",
      "icorr_status": "reported",
      "remarks": "Sb 동시 변화; Ecorr 원문 mV/수치 불일치",
      "TP_scan_rate_mV_s": 0.333,
      "TP_start_potential_V": -0.5,
      "TP_end_potential_V": 0.5,
      "TP_potential_basis_cat": "vs_OCP",
      "TP_reference_electrode_cat": "SCE",
      "TP_OCP_stabilization_time_s": null,
      "TP_settings_status": "reported",
      "TP_settings_remarks": "OCP ±500 mV. 안정화 기준: 10분 동안 전위변동 ±20 mV 이내; 10분은 고정 대기시간이 아니므로 시간 셀 공란.",
      "TP_settings_source_url": "https://www.mdpi.com/1996-1944/19/12/2685",
      "origin": "original_workbook",
      "primary_eligible": true,
      "composition_basis": "reported_sample",
      "target_locator": "Table 2; Table 1; methods 2.3",
      "exclusion_reason": "",
      "surface_state_cat": "polished",
      "electrolyte_family": "NaCl_CaCl2_Na2SO4",
      "raw_icorr_value": 1.829e-06,
      "raw_icorr_unit": "A/cm2",
      "quality_flags": "Sb 동시 변화; Ecorr 원문 mV/수치 불일치",
      "original_remarks": "La+Ce 합계 0.036 wt% (개별 함량 미기재). Sb 0.40. Ecorr 단위 판단 주의(0RE 행 비고 참조)",
      "Cl_conversion_basis": null,
      "RE_log1p_ppm": 5.8888779583328805,
      "NaCl_wt_pct": 0.1,
      "H2SO4_mol_L": 0,
      "pH": null,
      "dissolved_oxygen_mg_L": null,
      "gas_condition_cat": "not_reported",
      "log_pre_exposure_h": null,
      "Mo_wt_pct": 0.25,
      "S_upper_bound_wt_pct": 0.008,
      "P_upper_bound_wt_pct": 0.005,
      "processing_state_cat": null
    },
    {
      "record_id": "RECORR_000006",
      "reference_id": "MDPI26LaCe",
      "material_class": "low alloy steel",
      "alloy_system": "Fe-Cr-Ni-Cu-Sb-La-Ce",
      "sample_id": "2685_03LaCe",
      "C_wt_pct": 0.05,
      "Si_wt_pct": 0.5,
      "Mn_wt_pct": 1.5,
      "P_wt_pct": null,
      "S_wt_pct": null,
      "O_wt_pct": null,
      "Cr_wt_pct": 2,
      "Cu_wt_pct": 0.5,
      "Ni_wt_pct": 1,
      "RE_wt_pct": 0.33,
      "melting_route_cat": "VIM",
      "RE_element_cat": "La+Ce",
      "RE_nominal_wt_pct": 0.33,
      "RE_addition_stage_cat": "during_melting",
      "casting_method_cat": null,
      "final_heat_treatment_temp_C": null,
      "final_heat_treatment_time_min": null,
      "cooling_method_cat": "controlled_cooling",
      "exposure_type_cat": "electrochemical_immersion",
      "electrolyte_type_cat": 9,
      "Cl_mol_L": null,
      "temperature_C": null,
      "aeration_cat": 0,
      "exposure_time_h": null,
      "test_standard_cat": 0,
      "icorr_A_cm2": 1.29e-06,
      "log_icorr": -5.889410289700751,
      "Ecorr_V": null,
      "journal": "Materials",
      "publication_year": 2026,
      "doi": "10.3390/ma19122685",
      "paper_title": "Effect of La and Ce Microalloying on the Corrosion Resistance of 0.4Sb Low-Alloy Steel in a Harsh Marine Atmosphere",
      "source_url": "https://www.mdpi.com/1996-1944/19/12/2685",
      "journal_quartile": "Q2",
      "quartile_basis": "SCImago SJR Q2 (2025)",
      "icorr_status": "reported",
      "remarks": "Sb 동시 변화; Ecorr 원문 mV/수치 불일치",
      "TP_scan_rate_mV_s": 0.333,
      "TP_start_potential_V": -0.5,
      "TP_end_potential_V": 0.5,
      "TP_potential_basis_cat": "vs_OCP",
      "TP_reference_electrode_cat": "SCE",
      "TP_OCP_stabilization_time_s": null,
      "TP_settings_status": "reported",
      "TP_settings_remarks": "OCP ±500 mV. 안정화 기준: 10분 동안 전위변동 ±20 mV 이내; 10분은 고정 대기시간이 아니므로 시간 셀 공란.",
      "TP_settings_source_url": "https://www.mdpi.com/1996-1944/19/12/2685",
      "origin": "original_workbook",
      "primary_eligible": true,
      "composition_basis": "reported_sample",
      "target_locator": "Table 2; Table 1; methods 2.3",
      "exclusion_reason": "",
      "surface_state_cat": "polished",
      "electrolyte_family": "NaCl_CaCl2_Na2SO4",
      "raw_icorr_value": 1.29e-06,
      "raw_icorr_unit": "A/cm2",
      "quality_flags": "Sb 동시 변화; Ecorr 원문 mV/수치 불일치",
      "original_remarks": "La+Ce 합계 0.33 wt%. Sb 0.40. icorr 원문 Table 2 값 (A/cm2)",
      "Cl_conversion_basis": null,
      "RE_log1p_ppm": 8.101980731853192,
      "NaCl_wt_pct": 0.1,
      "H2SO4_mol_L": 0,
      "pH": null,
      "dissolved_oxygen_mg_L": null,
      "gas_condition_cat": "not_reported",
      "log_pre_exposure_h": null,
      "Mo_wt_pct": 0.25,
      "S_upper_bound_wt_pct": 0.008,
      "P_upper_bound_wt_pct": 0.005,
      "processing_state_cat": null
    },
    {
      "record_id": "RECORR_000007",
      "reference_id": "Zhang2025",
      "material_class": "austenitic stainless steel",
      "alloy_system": "Fe-Cr-Ni-Ce (316L)",
      "sample_id": "316L_no1",
      "C_wt_pct": 0.015,
      "Si_wt_pct": 0.965,
      "Mn_wt_pct": 1.92,
      "P_wt_pct": 0.006,
      "S_wt_pct": 0.005,
      "O_wt_pct": null,
      "Cr_wt_pct": 18.62,
      "Cu_wt_pct": 0.352,
      "Ni_wt_pct": 13.55,
      "RE_wt_pct": 0,
      "melting_route_cat": "VIM",
      "RE_element_cat": "none",
      "RE_nominal_wt_pct": 0,
      "RE_addition_stage_cat": "during_melting",
      "casting_method_cat": null,
      "final_heat_treatment_temp_C": 1050,
      "final_heat_treatment_time_min": null,
      "cooling_method_cat": null,
      "exposure_type_cat": 1,
      "electrolyte_type_cat": 1,
      "Cl_mol_L": 0.598,
      "temperature_C": null,
      "aeration_cat": 0,
      "exposure_time_h": null,
      "test_standard_cat": 0,
      "icorr_A_cm2": 3.07e-06,
      "log_icorr": -5.512861624522814,
      "Ecorr_V": -0.329,
      "journal": "Materials",
      "publication_year": 2025,
      "doi": "10.3390/ma18010069",
      "paper_title": "Effect of Ce Content on Modification Behavior of Inclusions and Corrosion Resistance of 316L Stainless Steel",
      "source_url": "https://www.mdpi.com/1996-1944/18/1/69",
      "journal_quartile": "Q2",
      "quartile_basis": "SCImago SJR Q2 (2025)",
      "icorr_status": "reported",
      "remarks": "용체화1050°C; 별도 FeCl3 시험조건은 PDP에 넣지 않음",
      "TP_scan_rate_mV_s": 0.167,
      "TP_start_potential_V": -0.25,
      "TP_end_potential_V": 0.25,
      "TP_potential_basis_cat": null,
      "TP_reference_electrode_cat": "SCE",
      "TP_OCP_stabilization_time_s": null,
      "TP_settings_status": "reported",
      "TP_settings_remarks": "원문 스캔범위 −0.25~0.25 V; OCP 또는 SCE 기준인지 명시되지 않아 추정하지 않음.",
      "TP_settings_source_url": "https://www.mdpi.com/1996-1944/18/1/69",
      "origin": "original_workbook",
      "primary_eligible": true,
      "composition_basis": "reported_sample",
      "target_locator": "원문 composition/polarization tables; electrochemical methods",
      "exclusion_reason": "",
      "surface_state_cat": "polished",
      "electrolyte_family": "NaCl",
      "raw_icorr_value": 3.07e-06,
      "raw_icorr_unit": "A/cm2",
      "quality_flags": "용체화1050°C; 별도 FeCl3 시험조건은 PDP에 넣지 않음",
      "original_remarks": "중주파 VIM(질소 보호분위기), 1200C 2h 단조 후 1050C 용체화. PDP 3.5wt% NaCl, SCE 기준. FeCl3 침지는 ASTM G48 준거(22C, 72h)",
      "Cl_conversion_basis": "원본 DB 근사 환산값; 용액밀도/수화상태 미검증, 모델 미사용",
      "RE_log1p_ppm": 0.0,
      "NaCl_wt_pct": 3.5,
      "H2SO4_mol_L": 0,
      "pH": null,
      "dissolved_oxygen_mg_L": null,
      "gas_condition_cat": "not_reported",
      "log_pre_exposure_h": null,
      "Mo_wt_pct": 2.0,
      "processing_state_cat": "solution_treated"
    },
    {
      "record_id": "RECORR_000008",
      "reference_id": "Zhang2025",
      "material_class": "austenitic stainless steel",
      "alloy_system": "Fe-Cr-Ni-Ce (316L)",
      "sample_id": "316L_no2",
      "C_wt_pct": 0.013,
      "Si_wt_pct": 0.962,
      "Mn_wt_pct": 1.92,
      "P_wt_pct": 0.005,
      "S_wt_pct": 0.004,
      "O_wt_pct": null,
      "Cr_wt_pct": 18.71,
      "Cu_wt_pct": 0.351,
      "Ni_wt_pct": 13.57,
      "RE_wt_pct": 0.0023,
      "melting_route_cat": "VIM",
      "RE_element_cat": "Ce",
      "RE_nominal_wt_pct": 0.0023,
      "RE_addition_stage_cat": "during_melting",
      "casting_method_cat": null,
      "final_heat_treatment_temp_C": 1050,
      "final_heat_treatment_time_min": null,
      "cooling_method_cat": null,
      "exposure_type_cat": 1,
      "electrolyte_type_cat": 1,
      "Cl_mol_L": 0.598,
      "temperature_C": null,
      "aeration_cat": 0,
      "exposure_time_h": null,
      "test_standard_cat": 0,
      "icorr_A_cm2": 2.13e-06,
      "log_icorr": -5.671620396561262,
      "Ecorr_V": -0.202,
      "journal": "Materials",
      "publication_year": 2025,
      "doi": "10.3390/ma18010069",
      "paper_title": "Effect of Ce Content on Modification Behavior of Inclusions and Corrosion Resistance of 316L Stainless Steel",
      "source_url": "https://www.mdpi.com/1996-1944/18/1/69",
      "journal_quartile": "Q2",
      "quartile_basis": "SCImago SJR Q2 (2025)",
      "icorr_status": "reported",
      "remarks": "용체화1050°C; 별도 FeCl3 시험조건은 PDP에 넣지 않음",
      "TP_scan_rate_mV_s": 0.167,
      "TP_start_potential_V": -0.25,
      "TP_end_potential_V": 0.25,
      "TP_potential_basis_cat": null,
      "TP_reference_electrode_cat": "SCE",
      "TP_OCP_stabilization_time_s": null,
      "TP_settings_status": "reported",
      "TP_settings_remarks": "원문 스캔범위 −0.25~0.25 V; OCP 또는 SCE 기준인지 명시되지 않아 추정하지 않음.",
      "TP_settings_source_url": "https://www.mdpi.com/1996-1944/18/1/69",
      "origin": "original_workbook",
      "primary_eligible": true,
      "composition_basis": "reported_sample",
      "target_locator": "원문 composition/polarization tables; electrochemical methods",
      "exclusion_reason": "",
      "surface_state_cat": "polished",
      "electrolyte_family": "NaCl",
      "raw_icorr_value": 2.13e-06,
      "raw_icorr_unit": "A/cm2",
      "quality_flags": "용체화1050°C; 별도 FeCl3 시험조건은 PDP에 넣지 않음",
      "original_remarks": "Ce-Fe 합금(30mass% Ce) 2차 첨가",
      "Cl_conversion_basis": "원본 DB 근사 환산값; 용액밀도/수화상태 미검증, 모델 미사용",
      "RE_log1p_ppm": 3.1780538303479458,
      "NaCl_wt_pct": 3.5,
      "H2SO4_mol_L": 0,
      "pH": null,
      "dissolved_oxygen_mg_L": null,
      "gas_condition_cat": "not_reported",
      "log_pre_exposure_h": null,
      "Mo_wt_pct": 2.05,
      "processing_state_cat": "solution_treated"
    },
    {
      "record_id": "RECORR_000009",
      "reference_id": "Zhang2025",
      "material_class": "austenitic stainless steel",
      "alloy_system": "Fe-Cr-Ni-Ce (316L)",
      "sample_id": "316L_no3",
      "C_wt_pct": 0.016,
      "Si_wt_pct": 0.961,
      "Mn_wt_pct": 1.89,
      "P_wt_pct": 0.006,
      "S_wt_pct": 0.005,
      "O_wt_pct": null,
      "Cr_wt_pct": 18.69,
      "Cu_wt_pct": 0.354,
      "Ni_wt_pct": 13.5,
      "RE_wt_pct": 0.0082,
      "melting_route_cat": "VIM",
      "RE_element_cat": "Ce",
      "RE_nominal_wt_pct": 0.0082,
      "RE_addition_stage_cat": "during_melting",
      "casting_method_cat": null,
      "final_heat_treatment_temp_C": 1050,
      "final_heat_treatment_time_min": null,
      "cooling_method_cat": null,
      "exposure_type_cat": 1,
      "electrolyte_type_cat": 1,
      "Cl_mol_L": 0.598,
      "temperature_C": null,
      "aeration_cat": 0,
      "exposure_time_h": null,
      "test_standard_cat": 0,
      "icorr_A_cm2": 1.71e-06,
      "log_icorr": -5.767003889607846,
      "Ecorr_V": -0.031,
      "journal": "Materials",
      "publication_year": 2025,
      "doi": "10.3390/ma18010069",
      "paper_title": "Effect of Ce Content on Modification Behavior of Inclusions and Corrosion Resistance of 316L Stainless Steel",
      "source_url": "https://www.mdpi.com/1996-1944/18/1/69",
      "journal_quartile": "Q2",
      "quartile_basis": "SCImago SJR Q2 (2025)",
      "icorr_status": "reported",
      "remarks": "용체화1050°C; 별도 FeCl3 시험조건은 PDP에 넣지 않음",
      "TP_scan_rate_mV_s": 0.167,
      "TP_start_potential_V": -0.25,
      "TP_end_potential_V": 0.25,
      "TP_potential_basis_cat": null,
      "TP_reference_electrode_cat": "SCE",
      "TP_OCP_stabilization_time_s": null,
      "TP_settings_status": "reported",
      "TP_settings_remarks": "원문 스캔범위 −0.25~0.25 V; OCP 또는 SCE 기준인지 명시되지 않아 추정하지 않음.",
      "TP_settings_source_url": "https://www.mdpi.com/1996-1944/18/1/69",
      "origin": "original_workbook",
      "primary_eligible": true,
      "composition_basis": "reported_sample",
      "target_locator": "원문 composition/polarization tables; electrochemical methods",
      "exclusion_reason": "",
      "surface_state_cat": "polished",
      "electrolyte_family": "NaCl",
      "raw_icorr_value": 1.71e-06,
      "raw_icorr_unit": "A/cm2",
      "quality_flags": "용체화1050°C; 별도 FeCl3 시험조건은 PDP에 넣지 않음",
      "original_remarks": "icorr 최저/Ecorr 최고(최적 Ce 0.0082wt%)",
      "Cl_conversion_basis": "원본 DB 근사 환산값; 용액밀도/수화상태 미검증, 모델 미사용",
      "RE_log1p_ppm": 4.418840607796598,
      "NaCl_wt_pct": 3.5,
      "H2SO4_mol_L": 0,
      "pH": null,
      "dissolved_oxygen_mg_L": null,
      "gas_condition_cat": "not_reported",
      "log_pre_exposure_h": null,
      "Mo_wt_pct": 2.06,
      "processing_state_cat": "solution_treated"
    },
    {
      "record_id": "RECORR_000010",
      "reference_id": "Coat24",
      "material_class": "low alloy steel",
      "alloy_system": "Fe-Mn-La (EH36계)",
      "sample_id": "EH36_0",
      "C_wt_pct": 0.1118,
      "Si_wt_pct": 0.1994,
      "Mn_wt_pct": 1.5595,
      "P_wt_pct": 0.0156,
      "S_wt_pct": 0.0039,
      "O_wt_pct": null,
      "Cr_wt_pct": null,
      "Cu_wt_pct": null,
      "Ni_wt_pct": null,
      "RE_wt_pct": 0,
      "melting_route_cat": "VIM",
      "RE_element_cat": "none",
      "RE_nominal_wt_pct": 0,
      "RE_addition_stage_cat": "during_melting",
      "casting_method_cat": null,
      "final_heat_treatment_temp_C": null,
      "final_heat_treatment_time_min": null,
      "cooling_method_cat": "air_cool",
      "exposure_type_cat": 1,
      "electrolyte_type_cat": 1,
      "Cl_mol_L": 0.598,
      "temperature_C": 25,
      "aeration_cat": 0,
      "exposure_time_h": 1512,
      "test_standard_cat": 0,
      "icorr_A_cm2": 0.000182,
      "log_icorr": -3.7399286120149253,
      "Ecorr_V": null,
      "journal": "Coatings",
      "publication_year": 2024,
      "doi": "10.3390/coatings14040413",
      "paper_title": "Effect of Doping Trace Rare Earth Elements on Corrosion Behavior of EH36 Offshore Platform Steel",
      "source_url": "https://www.mdpi.com/2079-6412/14/4/413",
      "journal_quartile": "Q2",
      "quartile_basis": "SCImago SJR Q2 (Surfaces/Coatings, 2025)",
      "icorr_status": "reported",
      "remarks": "PDP ±5mV 범위 원문 기재; Ce 초록/Table2 불일치; Table2 사용",
