Repository: MingyuLee987/corrosion_project

# corrosion_project

희토류 첨가 강재의 부식전류밀도 `i_corr` 예측 실험입니다.

현재 주 분석은 [50행 확장 데이터](data/training_RE_expanded.csv)와 [확장 검증 보고서](RE_EXPANSION_2026-10-12.md)입니다. `.venv/Scripts/python.exe -B corrosion_re_expand.py`로 재현합니다.

49편 엑셀 기반의 [전체 컬럼 수집 결과](results/workbook_mining/collection_report.md)와 [데이터마이닝 수집 엑셀](outputs/workbook_mining/literature_mining_collected.xlsx)은 별도 문헌 수집표입니다. 114행 중 전체 34개 측정·계산 항목이 완비된 행은 0행이므로 현재 학습 데이터에 자동 합치지 않았습니다.

data 폴더의 학습 CSV는 `training_51.csv`(원본 47행)와 `training_RE_expanded.csv`(확장 50행) 두 개입니다. 기준 RE 데이터와 신규 3행은 실행 중 구성하므로 중복 CSV를 저장하지 않습니다. 보조 자료는 `review/`(검토·후보), `sources/`(이전 수집·스냅샷), `time/`(시간 검증 별도 실험), `v2/`(대조군 기반 실험), `templates/`(입력 예시·범주값)에 있습니다.

File: data/sources/input_snapshot.json (part 5 of 6)
{
      "TP_scan_rate_mV_s": 2,
      "TP_start_potential_V": -0.005,
      "TP_end_potential_V": 0.005,
      "TP_potential_basis_cat": "vs_OCP",
      "TP_reference_electrode_cat": "SCE",
      "TP_OCP_stabilization_time_s": null,
      "TP_settings_status": "reported",
      "TP_settings_remarks": "원문: 2 mV/s, OCP 기준 ±5 mV. 그대로 기록하되 범위가 매우 좁으므로 Tafel 외삽용 스캔범위인지 원문 오류인지 재검증 필요. ±500 mV로 임의 수정하지 않음.",
      "TP_settings_source_url": "https://www.mdpi.com/2079-6412/14/4/413",
      "origin": "original_workbook",
      "primary_eligible": true,
      "composition_basis": "reported_sample",
      "target_locator": "Abstract; section 3.4; Tables 1–2",
      "exclusion_reason": "",
      "surface_state_cat": "rusted",
      "electrolyte_family": "NaCl",
      "raw_icorr_value": 0.000182,
      "raw_icorr_unit": "A/cm2",
      "quality_flags": "PDP ±5mV 범위 원문 기재; Ce 초록/Table2 불일치; Table2 사용",
      "original_remarks": "진공 20Pa+Ar, RE 삽입법 첨가, 압연+노멀라이징(조건 미기재, 공냉 추정). 3.5wt% NaCl 63일 침지 후 Tafel. Ecorr 미기재",
      "Cl_conversion_basis": "원본 DB 근사 환산값; 용액밀도/수화상태 미검증, 모델 미사용",
      "RE_log1p_ppm": 0.0,
      "NaCl_wt_pct": 3.5,
      "H2SO4_mol_L": 0,
      "pH": null,
      "dissolved_oxygen_mg_L": null,
      "gas_condition_cat": "not_reported",
      "log_pre_exposure_h": 7.321849713788356,
      "processing_state_cat": null
    },
    {
      "record_id": "RECORR_000011",
      "reference_id": "Coat24",
      "material_class": "low alloy steel",
      "alloy_system": "Fe-Mn-La (EH36계)",
      "sample_id": "EH36_1La",
      "C_wt_pct": null,
      "Si_wt_pct": null,
      "Mn_wt_pct": null,
      "P_wt_pct": null,
      "S_wt_pct": null,
      "O_wt_pct": null,
      "Cr_wt_pct": null,
      "Cu_wt_pct": null,
      "Ni_wt_pct": null,
      "RE_wt_pct": 0.0031,
      "melting_route_cat": "VIM",
      "RE_element_cat": "La",
      "RE_nominal_wt_pct": 0.0031,
      "RE_addition_stage_cat": "during_melting",
      "casting_method_cat": null,
      "final_heat_treatment_temp_C": null,
      "final_heat_treatment_time_min": null,
      "cooling_method_cat": "air_cool",
      "exposure_type_cat": 1,
      "electrolyte_type_cat": 1,
      "Cl_mol_L": 0.598,
      "temperature_C": 25,
      "aeration_cat": 0,
      "exposure_time_h": 1512,
      "test_standard_cat": 0,
      "icorr_A_cm2": 6.59e-05,
      "log_icorr": -4.18111458540599,
      "Ecorr_V": null,
      "journal": "Coatings",
      "publication_year": 2024,
      "doi": "10.3390/coatings14040413",
      "paper_title": "Effect of Doping Trace Rare Earth Elements on Corrosion Behavior of EH36 Offshore Platform Steel",
      "source_url": "https://www.mdpi.com/2079-6412/14/4/413",
      "journal_quartile": "Q2",
      "quartile_basis": "SCImago SJR Q2 (Surfaces/Coatings, 2025)",
      "icorr_status": "reported",
      "remarks": "PDP ±5mV 범위 원문 기재; Ce 초록/Table2 불일치; Table2 사용",
      "TP_scan_rate_mV_s": 2,
      "TP_start_potential_V": -0.005,
      "TP_end_potential_V": 0.005,
      "TP_potential_basis_cat": "vs_OCP",
      "TP_reference_electrode_cat": "SCE",
      "TP_OCP_stabilization_time_s": null,
      "TP_settings_status": "reported",
      "TP_settings_remarks": "원문: 2 mV/s, OCP 기준 ±5 mV. 그대로 기록하되 범위가 매우 좁으므로 Tafel 외삽용 스캔범위인지 원문 오류인지 재검증 필요. ±500 mV로 임의 수정하지 않음.",
      "TP_settings_source_url": "https://www.mdpi.com/2079-6412/14/4/413",
      "origin": "original_workbook",
      "primary_eligible": true,
      "composition_basis": "RE_measured_other_composition_unreported",
      "target_locator": "Abstract; section 3.4; Tables 1–2",
      "exclusion_reason": "",
      "surface_state_cat": "rusted",
      "electrolyte_family": "NaCl",
      "raw_icorr_value": 6.59e-05,
      "raw_icorr_unit": "A/cm2",
      "quality_flags": "PDP ±5mV 범위 원문 기재; Ce 초록/Table2 불일치; Table2 사용",
      "original_remarks": "기본 조성은 0#과 동일한 EH36로 간주(원문 표에 타 시편 조성 미기재, 추정). 63일 침지 후 Tafel icorr",
      "Cl_conversion_basis": "원본 DB 근사 환산값; 용액밀도/수화상태 미검증, 모델 미사용",
      "RE_log1p_ppm": 3.4657359027997265,
      "NaCl_wt_pct": 3.5,
      "H2SO4_mol_L": 0,
      "pH": null,
      "dissolved_oxygen_mg_L": null,
      "gas_condition_cat": "not_reported",
      "log_pre_exposure_h": 7.321849713788356,
      "processing_state_cat": null
    },
    {
      "record_id": "RECORR_000012",
      "reference_id": "Coat24",
      "material_class": "low alloy steel",
      "alloy_system": "Fe-Mn-Ce (EH36계)",
      "sample_id": "EH36_2Ce",
      "C_wt_pct": null,
      "Si_wt_pct": null,
      "Mn_wt_pct": null,
      "P_wt_pct": null,
      "S_wt_pct": null,
      "O_wt_pct": null,
      "Cr_wt_pct": null,
      "Cu_wt_pct": null,
      "Ni_wt_pct": null,
      "RE_wt_pct": 0.0024,
      "melting_route_cat": "VIM",
      "RE_element_cat": "Ce",
      "RE_nominal_wt_pct": 0.0024,
      "RE_addition_stage_cat": "during_melting",
      "casting_method_cat": null,
      "final_heat_treatment_temp_C": null,
      "final_heat_treatment_time_min": null,
      "cooling_method_cat": "air_cool",
      "exposure_type_cat": 1,
      "electrolyte_type_cat": 1,
      "Cl_mol_L": 0.598,
      "temperature_C": 25,
      "aeration_cat": 0,
      "exposure_time_h": 1512,
      "test_standard_cat": 0,
      "icorr_A_cm2": 7.57e-05,
      "log_icorr": -4.120904120499927,
      "Ecorr_V": null,
      "journal": "Coatings",
      "publication_year": 2024,
      "doi": "10.3390/coatings14040413",
      "paper_title": "Effect of Doping Trace Rare Earth Elements on Corrosion Behavior of EH36 Offshore Platform Steel",
      "source_url": "https://www.mdpi.com/2079-6412/14/4/413",
      "journal_quartile": "Q2",
      "quartile_basis": "SCImago SJR Q2 (Surfaces/Coatings, 2025)",
      "icorr_status": "reported",
      "remarks": "PDP ±5mV 범위 원문 기재; Ce 초록/Table2 불일치; Table2 사용",
      "TP_scan_rate_mV_s": 2,
      "TP_start_potential_V": -0.005,
      "TP_end_potential_V": 0.005,
      "TP_potential_basis_cat": "vs_OCP",
      "TP_reference_electrode_cat": "SCE",
      "TP_OCP_stabilization_time_s": null,
      "TP_settings_status": "reported",
      "TP_settings_remarks": "원문: 2 mV/s, OCP 기준 ±5 mV. 그대로 기록하되 범위가 매우 좁으므로 Tafel 외삽용 스캔범위인지 원문 오류인지 재검증 필요. ±500 mV로 임의 수정하지 않음.",
      "TP_settings_source_url": "https://www.mdpi.com/2079-6412/14/4/413",
      "origin": "original_workbook",
      "primary_eligible": true,
      "composition_basis": "RE_measured_other_composition_unreported",
      "target_locator": "Abstract; section 3.4; Tables 1–2",
      "exclusion_reason": "",
      "surface_state_cat": "rusted",
      "electrolyte_family": "NaCl",
      "raw_icorr_value": 7.57e-05,
      "raw_icorr_unit": "A/cm2",
      "quality_flags": "PDP ±5mV 범위 원문 기재; Ce 초록/Table2 불일치; Table2 사용",
      "original_remarks": "Ce: Table 2 기준 0.0024(초록문 0.0027 불일치). 조성은 EH36 동일 간주(추정)",
      "Cl_conversion_basis": "원본 DB 근사 환산값; 용액밀도/수화상태 미검증, 모델 미사용",
      "RE_log1p_ppm": 3.2188758248682006,
      "NaCl_wt_pct": 3.5,
      "H2SO4_mol_L": 0,
      "pH": null,
      "dissolved_oxygen_mg_L": null,
      "gas_condition_cat": "not_reported",
      "log_pre_exposure_h": 7.321849713788356,
      "processing_state_cat": null
    },
    {
      "record_id": "RECORR_000013",
      "reference_id": "Coat24",
      "material_class": "low alloy steel",
      "alloy_system": "Fe-Mn-Pr (EH36계)",
      "sample_id": "EH36_3Pr",
      "C_wt_pct": null,
      "Si_wt_pct": null,
      "Mn_wt_pct": null,
      "P_wt_pct": null,
      "S_wt_pct": null,
      "O_wt_pct": null,
      "Cr_wt_pct": null,
      "Cu_wt_pct": null,
      "Ni_wt_pct": null,
      "RE_wt_pct": 0.0001,
      "melting_route_cat": "VIM",
      "RE_element_cat": "Pr",
      "RE_nominal_wt_pct": 0.0001,
      "RE_addition_stage_cat": "during_melting",
      "casting_method_cat": null,
      "final_heat_treatment_temp_C": null,
      "final_heat_treatment_time_min": null,
      "cooling_method_cat": "air_cool",
      "exposure_type_cat": 1,
      "electrolyte_type_cat": 1,
      "Cl_mol_L": 0.598,
      "temperature_C": 25,
      "aeration_cat": 0,
      "exposure_time_h": 1512,
      "test_standard_cat": 0,
      "icorr_A_cm2": 9.53e-05,
      "log_icorr": -4.020907099361674,
      "Ecorr_V": null,
      "journal": "Coatings",
      "publication_year": 2024,
      "doi": "10.3390/coatings14040413",
      "paper_title": "Effect of Doping Trace Rare Earth Elements on Corrosion Behavior of EH36 Offshore Platform Steel",
      "source_url": "https://www.mdpi.com/2079-6412/14/4/413",
      "journal_quartile": "Q2",
      "quartile_basis": "SCImago SJR Q2 (Surfaces/Coatings, 2025)",
      "icorr_status": "reported",
      "remarks": "PDP ±5mV 범위 원문 기재; Ce 초록/Table2 불일치; Table2 사용",
      "TP_scan_rate_mV_s": 2,
      "TP_start_potential_V": -0.005,
      "TP_end_potential_V": 0.005,
      "TP_potential_basis_cat": "vs_OCP",
      "TP_reference_electrode_cat": "SCE",
      "TP_OCP_stabilization_time_s": null,
      "TP_settings_status": "reported",
      "TP_settings_remarks": "원문: 2 mV/s, OCP 기준 ±5 mV. 그대로 기록하되 범위가 매우 좁으므로 Tafel 외삽용 스캔범위인지 원문 오류인지 재검증 필요. ±500 mV로 임의 수정하지 않음.",
      "TP_settings_source_url": "https://www.mdpi.com/2079-6412/14/4/413",
      "origin": "original_workbook",
      "primary_eligible": true,
      "composition_basis": "RE_measured_other_composition_unreported",
      "target_locator": "Abstract; section 3.4; Tables 1–2",
      "exclusion_reason": "",
      "surface_state_cat": "rusted",
      "electrolyte_family": "NaCl",
      "raw_icorr_value": 9.53e-05,
      "raw_icorr_unit": "A/cm2",
      "quality_flags": "PDP ±5mV 범위 원문 기재; Ce 초록/Table2 불일치; Table2 사용",
      "original_remarks": "Pr 0.0001 wt%. 조성은 EH36 동일 간주(추정)",
      "Cl_conversion_basis": "원본 DB 근사 환산값; 용액밀도/수화상태 미검증, 모델 미사용",
      "RE_log1p_ppm": 0.6931471805599453,
      "NaCl_wt_pct": 3.5,
      "H2SO4_mol_L": 0,
      "pH": null,
      "dissolved_oxygen_mg_L": null,
      "gas_condition_cat": "not_reported",
      "log_pre_exposure_h": 7.321849713788356,
      "processing_state_cat": null
    },
    {
      "record_id": "NEW_Ma19FSS_FSS1",
      "reference_id": "Ma19FSS",
      "material_class": "ferritic stainless steel",
      "alloy_system": "444-type FSS",
      "sample_id": "FSS1",
      "C_wt_pct": 0.006,
      "Si_wt_pct": 0.54,
      "Mn_wt_pct": 0.33,
      "P_wt_pct": 0.006,
      "S_wt_pct": 0.006,
      "O_wt_pct": null,
      "Cr_wt_pct": 19.7,
      "Cu_wt_pct": null,
      "Ni_wt_pct": null,
      "RE_wt_pct": 0,
      "melting_route_cat": null,
      "RE_element_cat": "none",
      "RE_nominal_wt_pct": null,
      "RE_addition_stage_cat": null,
      "casting_method_cat": null,
      "final_heat_treatment_temp_C": 1000,
      "final_heat_treatment_time_min": 1,
      "cooling_method_cat": null,
      "exposure_type_cat": "electrochemical_immersion",
      "electrolyte_type_cat": "NaCl",
      "Cl_mol_L": 0.5,
      "temperature_C": 25,
      "aeration_cat": null,
      "exposure_time_h": null,
      "test_standard_cat": null,
      "icorr_A_cm2": 0.000317,
      "log_icorr": -3.4989407377822483,
      "Ecorr_V": null,
      "journal": null,
      "publication_year": 2019,
      "doi": "10.20964/2019.03.31",
      "paper_title": "Influence of Cerium and Tungsten Addition on the Passive Behaviour of 444-type Ferritic Stainless Steels",
      "source_url": "https://www.electrochemsci.org/papers/vol14/140302277.pdf",
      "journal_quartile": null,
      "quartile_basis": null,
      "icorr_status": "source_table",
      "remarks": "W 동시 첨가; Ecorr 부호/단위 모호하므로 Ecorr 미사용",
      "TP_scan_rate_mV_s": 0.5,
      "TP_start_potential_V": null,
      "TP_end_potential_V": null,
      "TP_potential_basis_cat": null,
      "TP_reference_electrode_cat": "SCE",
      "TP_OCP_stabilization_time_s": null,
      "TP_settings_status": null,
      "TP_settings_remarks": null,
      "TP_settings_source_url": null,
      "origin": "new_search",
      "composition_basis": "reported_sample",
      "primary_eligible": true,
      "exclusion_reason": "",
      "surface_state_cat": "polished",
      "electrolyte_family": "H2SO4_NaCl",
      "raw_icorr_value": 317,
      "raw_icorr_unit": "uA/cm2",
      "quality_flags": "W 동시 첨가; Ecorr 부호/단위 모호하므로 Ecorr 미사용",
      "target_locator": "Table1; Table2 last icorr column, PDF p4",
      "W_wt_pct": 0,
      "Mo_wt_pct": 2.09,
      "original_remarks": null,
      "Cl_conversion_basis": "원문 mol/L 보고",
      "RE_log1p_ppm": 0.0,
      "NaCl_wt_pct": null,
      "H2SO4_mol_L": 1,
      "pH": null,
      "dissolved_oxygen_mg_L": null,
      "gas_condition_cat": "not_reported",
      "log_pre_exposure_h": null,
      "processing_state_cat": "annealed"
    },
    {
      "record_id": "NEW_Ma19FSS_FSS2",
      "reference_id": "Ma19FSS",
      "material_class": "ferritic stainless steel",
      "alloy_system": "444-type FSS",
      "sample_id": "FSS2",
      "C_wt_pct": 0.009,
      "Si_wt_pct": 0.52,
      "Mn_wt_pct": 0.32,
      "P_wt_pct": 0.008,
      "S_wt_pct": 0.008,
      "O_wt_pct": null,
      "Cr_wt_pct": 19.5,
      "Cu_wt_pct": null,
      "Ni_wt_pct": null,
      "RE_wt_pct": 0.048,
      "melting_route_cat": null,
      "RE_element_cat": "Ce",
      "RE_nominal_wt_pct": null,
      "RE_addition_stage_cat": null,
      "casting_method_cat": null,
      "final_heat_treatment_temp_C": 1000,
      "final_heat_treatment_time_min": 1,
      "cooling_method_cat": null,
      "exposure_type_cat": "electrochemical_immersion",
      "electrolyte_type_cat": "NaCl",
      "Cl_mol_L": 0.5,
      "temperature_C": 25,
      "aeration_cat": null,
      "exposure_time_h": null,
      "test_standard_cat": null,
      "icorr_A_cm2": 0.00025,
      "log_icorr": -3.6020599913279625,
      "Ecorr_V": null,
      "journal": null,
      "publication_year": 2019,
      "doi": "10.20964/2019.03.31",
      "paper_title": "Influence of Cerium and Tungsten Addition on the Passive Behaviour of 444-type Ferritic Stainless Steels",
      "source_url": "https://www.electrochemsci.org/papers/vol14/140302277.pdf",
      "journal_quartile": null,
      "quartile_basis": null,
      "icorr_status": "source_table",
      "remarks": "W 동시 첨가; Ecorr 부호/단위 모호하므로 Ecorr 미사용",
      "TP_scan_rate_mV_s": 0.5,
      "TP_start_potential_V": null,
      "TP_end_potential_V": null,
      "TP_potential_basis_cat": null,
      "TP_reference_electrode_cat": "SCE",
      "TP_OCP_stabilization_time_s": null,
      "TP_settings_status": null,
      "TP_settings_remarks": null,
      "TP_settings_source_url": null,
      "origin": "new_search",
      "composition_basis": "reported_sample",
      "primary_eligible": true,
      "exclusion_reason": "",
      "surface_state_cat": "polished",
      "electrolyte_family": "H2SO4_NaCl",
      "raw_icorr_value": 250,
      "raw_icorr_unit": "uA/cm2",
      "quality_flags": "W 동시 첨가; Ecorr 부호/단위 모호하므로 Ecorr 미사용",
      "target_locator": "Table1; Table2 last icorr column, PDF p4",
      "W_wt_pct": 0,
      "Mo_wt_pct": 1.97,
      "original_remarks": null,
      "Cl_conversion_basis": "원문 mol/L 보고",
      "RE_log1p_ppm": 6.175867270105761,
      "NaCl_wt_pct": null,
      "H2SO4_mol_L": 1,
      "pH": null,
      "dissolved_oxygen_mg_L": null,
      "gas_condition_cat": "not_reported",
      "log_pre_exposure_h": null,
      "processing_state_cat": "annealed"
    },
    {
      "record_id": "NEW_Ma19FSS_FSS3",
      "reference_id": "Ma19FSS",
      "material_class": "ferritic stainless steel",
      "alloy_system": "444-type FSS",
      "sample_id": "FSS3",
      "C_wt_pct": 0.007,
      "Si_wt_pct": 0.5,
      "Mn_wt_pct": 0.32,
      "P_wt_pct": 0.01,
      "S_wt_pct": 0.009,
      "O_wt_pct": null,
      "Cr_wt_pct": 19.1,
      "Cu_wt_pct": null,
      "Ni_wt_pct": null,
      "RE_wt_pct": 0.056,
      "melting_route_cat": null,
      "RE_element_cat": "Ce",
      "RE_nominal_wt_pct": null,
      "RE_addition_stage_cat": null,
      "casting_method_cat": null,
      "final_heat_treatment_temp_C": 1000,
      "final_heat_treatment_time_min": 1,
      "cooling_method_cat": null,
      "exposure_type_cat": "electrochemical_immersion",
      "electrolyte_type_cat": "NaCl",
      "Cl_mol_L": 0.5,
      "temperature_C": 25,
      "aeration_cat": null,
      "exposure_time_h": null,
      "test_standard_cat": null,
      "icorr_A_cm2": 0.000235,
      "log_icorr": -3.6289321377282637,
      "Ecorr_V": null,
      "journal": null,
      "publication_year": 2019,
      "doi": "10.20964/2019.03.31",
      "paper_title": "Influence of Cerium and Tungsten Addition on the Passive Behaviour of 444-type Ferritic Stainless Steels",
      "source_url": "https://www.electrochemsci.org/papers/vol14/140302277.pdf",
      "journal_quartile": null,
      "quartile_basis": null,
      "icorr_status": "source_table",
      "remarks": "W 동시 첨가; Ecorr 부호/단위 모호하므로 Ecorr 미사용",
      "TP_scan_rate_mV_s": 0.5,
      "TP_start_potential_V": null,
      "TP_end_potential_V": null,
      "TP_potential_basis_cat": null,
      "TP_reference_electrode_cat": "SCE",
      "TP_OCP_stabilization_time_s": null,
      "TP_settings_status": null,
      "TP_settings_remarks": null,
      "TP_settings_source_url": null,
      "origin": "new_search",
      "composition_basis": "reported_sample",
      "primary_eligible": true,
      "exclusion_reason": "",
      "surface_state_cat": "polished",
      "electrolyte_family": "H2SO4_NaCl",
      "raw_icorr_value": 235,
      "raw_icorr_unit": "uA/cm2",
      "quality_flags": "W 동시 첨가; Ecorr 부호/단위 모호하므로 Ecorr 미사용",
      "target_locator": "Table1; Table2 last icorr column, PDF p4",
      "W_wt_pct": 0.58,
      "Mo_wt_pct": 1.95,
      "original_remarks": null,
      "Cl_conversion_basis": "원문 mol/L 보고",
      "RE_log1p_ppm": 6.329720905522696,
      "NaCl_wt_pct": null,
      "H2SO4_mol_L": 1,
      "pH": null,
      "dissolved_oxygen_mg_L": null,
      "gas_condition_cat": "not_reported",
      "log_pre_exposure_h": null,
      "processing_state_cat": "annealed"
    },
    {
      "record_id": "NEW_Ma19FSS_FSS4",
      "reference_id": "Ma19FSS",
      "material_class": "ferritic stainless steel",
      "alloy_system": "444-type FSS",
      "sample_id": "FSS4",
      "C_wt_pct": 0.01,
      "Si_wt_pct": 0.53,
      "Mn_wt_pct": 0.35,
      "P_wt_pct": 0.008,
      "S_wt_pct": 0.01,
      "O_wt_pct": null,
      "Cr_wt_pct": 19.9,
      "Cu_wt_pct": null,
      "Ni_wt_pct": null,
      "RE_wt_pct": 0.053,
      "melting_route_cat": null,
      "RE_element_cat": "Ce",
      "RE_nominal_wt_pct": null,
      "RE_addition_stage_cat": null,
      "casting_method_cat": null,
      "final_heat_treatment_temp_C": 1000,
      "final_heat_treatment_time_min": 1,
      "cooling_method_cat": null,
      "exposure_type_cat": "electrochemical_immersion",
      "electrolyte_type_cat": "NaCl",
      "Cl_mol_L": 0.5,
      "temperature_C": 25,
      "aeration_cat": null,
      "exposure_time_h": null,
      "test_standard_cat": null,
      "icorr_A_cm2": 0.00017199999999999998,
      "log_icorr": -3.7644715530924513,
      "Ecorr_V": null,
      "journal": null,
      "publication_year": 2019,
      "doi": "10.20964/2019.03.31",
      "paper_title": "Influence of Cerium and Tungsten Addition on the Passive Behaviour of 444-type Ferritic Stainless Steels",
      "source_url": "https://www.electrochemsci.org/papers/vol14/140302277.pdf",
      "journal_quartile": null,
      "quartile_basis": null,
      "icorr_status": "source_table",
      "remarks": "W 동시 첨가; Ecorr 부호/단위 모호하므로 Ecorr 미사용",
      "TP_scan_rate_mV_s": 0.5,
      "TP_start_potential_V": null,
      "TP_end_potential_V": null,
      "TP_potential_basis_cat": null,
      "TP_reference_electrode_cat": "SCE",
      "TP_OCP_stabilization_time_s": null,
      "TP_settings_status": null,
      "TP_settings_remarks": null,
      "TP_settings_source_url": null,
      "origin": "new_search",
      "composition_basis": "reported_sample",
      "primary_eligible": true,
      "exclusion_reason": "",
      "surface_state_cat": "polished",
      "electrolyte_family": "H2SO4_NaCl",
      "raw_icorr_value": 172,
      "raw_icorr_unit": "uA/cm2",
      "quality_flags": "W 동시 첨가; Ecorr 부호/단위 모호하므로 Ecorr 미사용",
      "target_locator": "Table1; Table2 last icorr column, PDF p4",
      "W_wt_pct": 1.12,
      "Mo_wt_pct": 2.03,
      "original_remarks": null,
      "Cl_conversion_basis": "원문 mol/L 보고",
      "RE_log1p_ppm": 6.274762021241939,
      "NaCl_wt_pct": null,
      "H2SO4_mol_L": 1,
      "pH": null,
      "dissolved_oxygen_mg_L": null,
      "gas_condition_cat": "not_reported",
      "log_pre_exposure_h": null,
      "processing_state_cat": "annealed"
    },
    {
      "record_id": "NEW_Bridge25_1",
      "reference_id": "Bridge25",
      "material_class": "low alloy steel",
      "alloy_system": "Q370qENH",
      "sample_id": "1",
      "C_wt_pct": 0.08,
      "Si_wt_pct": 0.24,
      "Mn_wt_pct": 1.2,
      "P_wt_pct": null,
      "S_wt_pct": null,
      "O_wt_pct": null,
      "Cr_wt_pct": 0.536,
      "Cu_wt_pct": 0.405,
      "Ni_wt_pct": 0.378,
      "RE_wt_pct": 0,
      "melting_route_cat": null,
      "RE_element_cat": "none",
      "RE_nominal_wt_pct": null,
      "RE_addition_stage_cat": null,
      "casting_method_cat": null,
      "final_heat_treatment_temp_C": null,
      "final_heat_treatment_time_min": null,
      "cooling_method_cat": null,
      "exposure_type_cat": "salt_spray_preexposed",
      "electrolyte_type_cat": "NaCl",
      "Cl_mol_L": null,
      "temperature_C": null,
      "aeration_cat": null,
      "exposure_time_h": 216,
      "test_standard_cat": null,
      "icorr_A_cm2": 0.000477,
      "log_icorr": -3.321481620959886,
      "Ecorr_V": -0.599,
      "journal": null,
      "publication_year": 2025,
      "doi": "10.3390/met15010085",
      "paper_title": "Effect of Trace Rare Earth Elements (Ce) on the Corrosion Resistance of High-Strength Weathering Bridge Steels",
      "source_url": "https://www.mdpi.com/2075-4701/15/1/85",
      "journal_quartile": null,
      "quartile_basis": null,
      "icorr_status": "source_table",
      "remarks": "시험온도 수치 미기재: 염수분무25°C를 PDP 온도로 대체하지 않음; 3.5%NaCl 맥락 연결",
      "TP_scan_rate_mV_s": null,
      "TP_start_potential_V": null,
      "TP_end_potential_V": null,
      "TP_potential_basis_cat": null,
      "TP_reference_electrode_cat": "SCE",
      "TP_OCP_stabilization_time_s": null,
      "TP_settings_status": null,
      "TP_settings_remarks": null,
      "TP_settings_source_url": null,
      "origin": "new_search",
      "composition_basis": "reported_sample",
      "primary_eligible": true,
      "exclusion_reason": "",
      "surface_state_cat": "rusted",
      "electrolyte_family": "NaCl",
      "raw_icorr_value": 477,
      "raw_icorr_unit": "uA/cm2",
      "quality_flags": "시험온도 수치 미기재: 염수분무25°C를 PDP 온도로 대체하지 않음; 3.5%NaCl 맥락 연결",
      "target_locator": "Table1 and Table7; section3.4.1",
      "original_remarks": null,
      "Cl_conversion_basis": null,
      "RE_log1p_ppm": 0.0,
      "NaCl_wt_pct": 3.5,
      "H2SO4_mol_L": 0,
      "pH": null,
      "dissolved_oxygen_mg_L": null,
      "gas_condition_cat": "not_reported",
      "log_pre_exposure_h": 5.37989735354046,
      "S_upper_bound_wt_pct": 0.002,
      "P_upper_bound_wt_pct": 0.012,
      "processing_state_cat": null
    },
    {
      "record_id": "NEW_Bridge25_2",
      "reference_id": "Bridge25",
      "material_class": "low alloy steel",
      "alloy_system": "Q370qENH",
      "sample_id": "2",
      "C_wt_pct": 0.08,
      "Si_wt_pct": 0.24,
      "Mn_wt_pct": 1.21,
      "P_wt_pct": null,
      "S_wt_pct": null,
      "O_wt_pct": null,
      "Cr_wt_pct": 0.584,
      "Cu_wt_pct": 0.456,
      "Ni_wt_pct": 0.343,
      "RE_wt_pct": 0.0006,
      "melting_route_cat": null,
      "RE_element_cat": "Ce",
      "RE_nominal_wt_pct": null,
      "RE_addition_stage_cat": null,
      "casting_method_cat": null,
      "final_heat_treatment_temp_C": null,
      "final_heat_treatment_time_min": null,
      "cooling_method_cat": null,
      "exposure_type_cat": "salt_spray_preexposed",
      "electrolyte_type_cat": "NaCl",
      "Cl_mol_L": null,
      "temperature_C": null,
      "aeration_cat": null,
      "exposure_time_h": 216,
      "test_standard_cat": null,
      "icorr_A_cm2": 0.00033,
      "log_icorr": -3.4814860601221125,
      "Ecorr_V": -0.571,
      "journal": null,
      "publication_year": 2025,
      "doi": "10.3390/met15010085",
      "paper_title": "Effect of Trace Rare Earth Elements (Ce) on the Corrosion Resistance of High-Strength Weathering Bridge Steels",
      "source_url": "https://www.mdpi.com/2075-4701/15/1/85",
      "journal_quartile": null,
      "quartile_basis": null,
      "icorr_status": "source_table",
      "remarks": "시험온도 수치 미기재: 염수분무25°C를 PDP 온도로 대체하지 않음; 3.5%NaCl 맥락 연결",
      "TP_scan_rate_mV_s": null,
      "TP_start_potential_V": null,
      "TP_end_potential_V": null,
      "TP_potential_basis_cat": null,
      "TP_reference_electrode_cat": "SCE",
      "TP_OCP_stabilization_time_s": null,
      "TP_settings_status": null,
      "TP_settings_remarks": null,
      "TP_settings_source_url": null,
      "origin": "new_search",
      "composition_basis": "reported_sample",
      "primary_eligible": true,
      "exclusion_reason": "",
      "surface_state_cat": "rusted",
      "electrolyte_family": "NaCl",
      "raw_icorr_value": 330,
      "raw_icorr_unit": "uA/cm2",
      "quality_flags": "시험온도 수치 미기재: 염수분무25°C를 PDP 온도로 대체하지 않음; 3.5%NaCl 맥락 연결",
      "target_locator": "Table1 and Table7; section3.4.1",
      "original_remarks": null,
      "Cl_conversion_basis": null,
      "RE_log1p_ppm": 1.9459101490553132,
      "NaCl_wt_pct": 3.5,
      "H2SO4_mol_L": 0,
      "pH": null,
      "dissolved_oxygen_mg_L": null,
      "gas_condition_cat": "not_reported",
      "log_pre_exposure_h": 5.37989735354046,
      "S_upper_bound_wt_pct": 0.002,
      "P_upper_bound_wt_pct": 0.012,
      "processing_state_cat": null
    },
    {
      "record_id": "NEW_Bridge25_3",
      "reference_id": "Bridge25",
      "material_class": "low alloy steel",
      "alloy_system": "Q370qENH",
      "sample_id": "3",
      "C_wt_pct": 0.07,
      "Si_wt_pct": 0.25,
      "Mn_wt_pct": 1.19,
      "P_wt_pct": null,
      "S_wt_pct": null,
      "O_wt_pct": null,
      "Cr_wt_pct": 0.548,
      "Cu_wt_pct": 0.415,
      "Ni_wt_pct": 0.379,
      "RE_wt_pct": 0.001,
      "melting_route_cat": null,
      "RE_element_cat": "Ce",
      "RE_nominal_wt_pct": null,
      "RE_addition_stage_cat": null,
      "casting_method_cat": null,
      "final_heat_treatment_temp_C": null,
      "final_heat_treatment_time_min": null,
      "cooling_method_cat": null,
      "exposure_type_cat": "salt_spray_preexposed",
      "electrolyte_type_cat": "NaCl",
      "Cl_mol_L": null,
      "temperature_C": null,
      "aeration_cat": null,
      "exposure_time_h": 216,
      "test_standard_cat": null,
      "icorr_A_cm2": 0.000319,
      "log_icorr": -3.496209316942819,
      "Ecorr_V": -0.485,
      "journal": null,
      "publication_year": 2025,
      "doi": "10.3390/met15010085",
      "paper_title": "Effect of Trace Rare Earth Elements (Ce) on the Corrosion Resistance of High-Strength Weathering Bridge Steels",
      "source_url": "https://www.mdpi.com/2075-4701/15/1/85",
      "journal_quartile": null,
      "quartile_basis": null,
      "icorr_status": "source_table",
      "remarks": "시험온도 수치 미기재: 염수분무25°C를 PDP 온도로 대체하지 않음; 3.5%NaCl 맥락 연결",
      "TP_scan_rate_mV_s": null,
      "TP_start_potential_V": null,
      "TP_end_potential_V": null,
      "TP_potential_basis_cat": null,
      "TP_reference_electrode_cat": "SCE",
      "TP_OCP_stabilization_time_s": null,
      "TP_settings_status": null,
      "TP_settings_remarks": null,
      "TP_settings_source_url": null,
      "origin": "new_search",
      "composition_basis": "reported_sample",
      "primary_eligible": true,
      "exclusion_reason": "",
      "surface_state_cat": "rusted",
      "electrolyte_family": "NaCl",
      "raw_icorr_value": 319,
      "raw_icorr_unit": "uA/cm2",
      "quality_flags": "시험온도 수치 미기재: 염수분무25°C를 PDP 온도로 대체하지 않음; 3.5%NaCl 맥락 연결",
      "target_locator": "Table1 and Table7; section3.4.1",
      "original_remarks": null,
      "Cl_conversion_basis": null,
      "RE_log1p_ppm": 2.3978952727983707,
      "NaCl_wt_pct": 3.5,
      "H2SO4_mol_L": 0,
      "pH": null,
      "dissolved_oxygen_mg_L": null,
      "gas_condition_cat": "not_reported",
      "log_pre_exposure_h": 5.37989735354046,
      "S_upper_bound_wt_pct": 0.002,
      "P_upper_bound_wt_pct": 0.012,
      "processing_state_cat": null
    },
    {
      "record_id": "NEW_UCS23_UCS-Q235BRE(C)",
      "reference_id": "UCS23",
      "material_class": "low alloy steel",
      "alloy_system": "steel",
      "sample_id": "UCS-Q235BRE(C)",
      "C_wt_pct": 0.023,
      "Si_wt_pct": 0.15,
      "Mn_wt_pct": 0.4,
      "P_wt_pct": 0.02,
      "S_wt_pct": 0.004,
      "O_wt_pct": null,
      "Cr_wt_pct": 0.032,
      "Cu_wt_pct": 0.087,
      "Ni_wt_pct": 0.028,
      "RE_wt_pct": 0.004,
      "melting_route_cat": null,
      "RE_element_cat": "La+Ce",
      "RE_nominal_wt_pct": null,
      "RE_addition_stage_cat": null,
      "casting_method_cat": "twin_roll_strip",
      "final_heat_treatment_temp_C": null,
      "final_heat_treatment_time_min": null,
      "cooling_method_cat": null,
      "exposure_type_cat": "electrochemical_immersion",
      "electrolyte_type_cat": "NaCl",
      "Cl_mol_L": null,
      "temperature_C": 20,
      "aeration_cat": "N2_deaerated",
      "exposure_time_h": null,
      "test_standard_cat": null,
      "icorr_A_cm2": 0.00202,
      "log_icorr": -2.694648630553376,
      "Ecorr_V": null,
      "journal": null,
      "publication_year": 2023,
      "doi": "10.3390/met13010066",
      "paper_title": "Effects of Rare Earth Elements on Microstructure and Corrosion Resistance of Low Alloy Steel Based on Ultra-Thin Cast Strip Process",
      "source_url": "https://www.mdpi.com/2075-4701/13/1/66",
      "journal_quartile": null,
      "quartile_basis": null,
      "icorr_status": "source_table",
      "remarks": "La .0015+Ce .0025; C/R 공정·비RE 조성 교란; 원문 mA 단위 명시",
      "TP_scan_rate_mV_s": 1,
      "TP_start_potential_V": null,
      "TP_end_potential_V": null,
      "TP_potential_basis_cat": null,
      "TP_reference_electrode_cat": "SCE",
      "TP_OCP_stabilization_time_s": null,
      "TP_settings_status": null,
      "TP_settings_remarks": null,
      "TP_settings_source_url": null,
      "origin": "new_search",
      "composition_basis": "reported_sample",
      "primary_eligible": true,
      "exclusion_reason": "",
      "surface_state_cat": "polished",
      "electrolyte_family": "NaCl",
      "raw_icorr_value": 2.02,
      "raw_icorr_unit": "mA/cm2",
      "quality_flags": "La .0015+Ce .0025; C/R 공정·비RE 조성 교란; 원문 mA 단위 명시",
      "target_locator": "Tables1,5; electrochemical method20°C",
      "original_remarks": null,
      "Cl_conversion_basis": null,
      "RE_log1p_ppm": 3.713572066704308,
      "NaCl_wt_pct": 3.5,
      "H2SO4_mol_L": 0,
      "pH": null,
      "dissolved_oxygen_mg_L": null,
      "gas_condition_cat": "N2_deaerated",
      "log_pre_exposure_h": null,
      "processing_state_cat": null
    },
    {
      "record_id": "NEW_UCS23_UCS-Q235BRE(R)",
      "reference_id": "UCS23",
      "material_class": "low alloy steel",
      "alloy_system": "steel",
      "sample_id": "UCS-Q235BRE(R)",
      "C_wt_pct": 0.023,
      "Si_wt_pct": 0.15,
      "Mn_wt_pct": 0.4,
      "P_wt_pct": 0.02,
      "S_wt_pct": 0.004,
      "O_wt_pct": null,
      "Cr_wt_pct": 0.032,
      "Cu_wt_pct": 0.087,
      "Ni_wt_pct": 0.028,
      "RE_wt_pct": 0.004,
      "melting_route_cat": null,
      "RE_element_cat": "La+Ce",
      "RE_nominal_wt_pct": null,
      "RE_addition_stage_cat": null,
      "casting_method_cat": "twin_roll_strip",
      "final_heat_treatment_temp_C": null,
      "final_heat_treatment_time_min": null,
      "cooling_method_cat": null,
      "exposure_type_cat": "electrochemical_immersion",
      "electrolyte_type_cat": "NaCl",
      "Cl_mol_L": null,
      "temperature_C": 20,
      "aeration_cat": "N2_deaerated",
      "exposure_time_h": null,
      "test_standard_cat": null,
      "icorr_A_cm2": 0.00135,
      "log_icorr": -2.869666231504994,
      "Ecorr_V": null,
      "journal": null,
      "publication_year": 2023,
      "doi": "10.3390/met13010066",
      "paper_title": "Effects of Rare Earth Elements on Microstructure and Corrosion Resistance of Low Alloy Steel Based on Ultra-Thin Cast Strip Process",
      "source_url": "https://www.mdpi.com/2075-4701/13/1/66",
      "journal_quartile": null,
      "quartile_basis": null,
      "icorr_status": "source_table",
      "remarks": "La .0015+Ce .0025; C/R 공정·비RE 조성 교란; 원문 mA 단위 명시",
      "TP_scan_rate_mV_s": 1,
      "TP_start_potential_V": null,
      "TP_end_potential_V": null,
      "TP_potential_basis_cat": null,
      "TP_reference_electrode_cat": "SCE",
      "TP_OCP_stabilization_time_s": null,
      "TP_settings_status": null,
      "TP_settings_remarks": null,
      "TP_settings_source_url": null,
      "origin": "new_search",
      "composition_basis": "reported_sample",
      "primary_eligible": true,
      "exclusion_reason": "",
      "surface_state_cat": "polished",
      "electrolyte_family": "NaCl",
      "raw_icorr_value": 1.35,
      "raw_icorr_unit": "mA/cm2",
      "quality_flags": "La .0015+Ce .0025; C/R 공정·비RE 조성 교란; 원문 mA 단위 명시",
      "target_locator": "Tables1,5; electrochemical method20°C",
      "original_remarks": null,
      "Cl_conversion_basis": null,
      "RE_log1p_ppm": 3.713572066704308,
      "NaCl_wt_pct": 3.5,
      "H2SO4_mol_L": 0,
      "pH": null,
      "dissolved_oxygen_mg_L": null,
      "gas_condition_cat": "N2_deaerated",
      "log_pre_exposure_h": null,
      "processing_state_cat": null
    },
    {
      "record_id": "NEW_UCS23_UCS-Q235B(R)",
      "reference_id": "UCS23",
      "material_class": "low alloy steel",
      "alloy_system": "steel",
      "sample_id": "UCS-Q235B(R)",
      "C_wt_pct": 0.023,
      "Si_wt_pct": 0.17,
      "Mn_wt_pct": 0.58,
      "P_wt_pct": 0.015,
      "S_wt_pct": 0.004,
      "O_wt_pct": null,
      "Cr_wt_pct": 0.023,
      "Cu_wt_pct": 0.076,
      "Ni_wt_pct": 0.031,
      "RE_wt_pct": 0,
      "melting_route_cat": null,
      "RE_element_cat": "none",
      "RE_nominal_wt_pct": null,
      "RE_addition_stage_cat": null,
      "casting_method_cat": "twin_roll_strip",
      "final_heat_treatment_temp_C": null,
      "final_heat_treatment_time_min": null,
      "cooling_method_cat": null,
      "exposure_type_cat": "electrochemical_immersion",
      "electrolyte_type_cat": "NaCl",
      "Cl_mol_L": null,
      "temperature_C": 20,
      "aeration_cat": "N2_deaerated",
      "exposure_time_h": null,
      "test_standard_cat": null,
      "icorr_A_cm2": 0.00384,
      "log_icorr": -2.415668775632469,
      "Ecorr_V": null,
      "journal": null,
      "publication_year": 2023,
      "doi": "10.3390/met13010066",
      "paper_title": "Effects of Rare Earth Elements on Microstructure and Corrosion Resistance of Low Alloy Steel Based on Ultra-Thin Cast Strip Process",
      "source_url": "https://www.mdpi.com/2075-4701/13/1/66",
      "journal_quartile": null,
      "quartile_basis": null,
      "icorr_status": "source_table",
      "remarks": "La .0015+Ce .0025; C/R 공정·비RE 조성 교란; 원문 mA 단위 명시",
      "TP_scan_rate_mV_s": 1,
      "TP_start_potential_V": null,
      "TP_end_potential_V": null,
      "TP_potential_basis_cat": null,
      "TP_reference_electrode_cat": "SCE",
      "TP_OCP_stabilization_time_s": null,
      "TP_settings_status": null,
      "TP_settings_remarks": null,
      "TP_settings_source_url": null,
      "origin": "new_search",
      "composition_basis": "reported_sample",
      "primary_eligible": true,
      "exclusion_reason": "",
      "surface_state_cat": "polished",
      "electrolyte_family": "NaCl",
      "raw_icorr_value": 3.84,
      "raw_icorr_unit": "mA/cm2",
      "quality_flags": "La .0015+Ce .0025; C/R 공정·비RE 조성 교란; 원문 mA 단위 명시",
      "target_locator": "Tables1,5; electrochemical method20°C",
      "original_remarks": null,
      "Cl_conversion_basis": null,
      "RE_log1p_ppm": 0.0,
      "NaCl_wt_pct": 3.5,
      "H2SO4_mol_L": 0,
      "pH": null,
      "dissolved_oxygen_mg_L": null,
      "gas_condition_cat": "N2_deaerated",
      "log_pre_exposure_h": null,
      "processing_state_cat": null
    },
    {
      "record_id": "NEW_UCS23_UCS-SPA-H(R)",
      "reference_id": "UCS23",
      "material_class": "low alloy steel",
      "alloy_system": "steel",
      "sample_id": "UCS-SPA-H(R)",
      "C_wt_pct": 0.02,
      "Si_wt_pct": 0.24,
      "Mn_wt_pct": 0.76,
      "P_wt_pct": 0.08,
      "S_wt_pct": 0.005,
      "O_wt_pct": null,
      "Cr_wt_pct": 0.37,
      "Cu_wt_pct": 0.28,
      "Ni_wt_pct": 0.042,
      "RE_wt_pct": 0,
      "melting_route_cat": null,
      "RE_element_cat": "none",
      "RE_nominal_wt_pct": null,
      "RE_addition_stage_cat": null,
      "casting_method_cat": "twin_roll_strip",
      "final_heat_treatment_temp_C": null,
      "final_heat_treatment_time_min": null,
      "cooling_method_cat": null,
      "exposure_type_cat": "electrochemical_immersion",
      "electrolyte_type_cat": "NaCl",
      "Cl_mol_L": null,
      "temperature_C": 20,
      "aeration_cat": "N2_deaerated",
      "exposure_time_h": null,
      "test_standard_cat": null,
      "icorr_A_cm2": 0.00441,
      "log_icorr": -2.3555614105321614,
      "Ecorr_V": null,
      "journal": null,
      "publication_year": 2023,
      "doi": "10.3390/met13010066",
      "paper_title": "Effects of Rare Earth Elements on Microstructure and Corrosion Resistance of Low Alloy Steel Based on Ultra-Thin Cast Strip Process",
      "source_url": "https://www.mdpi.com/2075-4701/13/1/66",
      "journal_quartile": null,
      "quartile_basis": null,
      "icorr_status": "source_table",
      "remarks": "La .0015+Ce .0025; C/R 공정·비RE 조성 교란; 원문 mA 단위 명시",
      "TP_scan_rate_mV_s": 1,
      "TP_start_potential_V": null,
      "TP_end_potential_V": null,
      "TP_potential_basis_cat": null,
      "TP_reference_electrode_cat": "SCE",
      "TP_OCP_stabilization_time_s": null,
      "TP_settings_status": null,
      "TP_settings_remarks": null,
      "TP_settings_source_url": null,
      "origin": "new_search",
      "composition_basis": "reported_sample",
      "primary_eligible": true,
      "exclusion_reason": "",
      "surface_state_cat": "polished",
      "electrolyte_family": "NaCl",
      "raw_icorr_value": 4.41,
      "raw_icorr_unit": "mA/cm2",
      "quality_flags": "La .0015+Ce .0025; C/R 공정·비RE 조성 교란; 원문 mA 단위 명시",
      "target_locator": "Tables1,5; electrochemical method20°C",
      "original_remarks": null,
      "Cl_conversion_basis": null,
      "RE_log1p_ppm": 0.0,
      "NaCl_wt_pct": 3.5,
      "H2SO4_mol_L": 0,
      "pH": null,
      "dissolved_oxygen_mg_L": null,
      "gas_condition_cat": "N2_deaerated",
      "log_pre_exposure_h": null,
      "processing_state_cat": null
    },
    {
      "C_wt_pct": 0.95,
      "primary_eligible": true,
      "dissolved_oxygen_mg_L": null,
      "original_remarks": null,
      "Cl_mol_L": 0.1,
      "journal": null,
      "TP_settings_source_url": null,
      "icorr_A_cm2": 4.2e-06,
      "Mn_wt_pct": 0.285,
      "origin": null,
      "remarks": null,
      "electrolyte_family": "NaCl",
      "TP_scan_rate_mV_s": null,
      "Cl_conversion_basis": null,
      "temperature_C": null,
      "RE_nominal_wt_pct": null,
      "final_heat_treatment_temp_C": null,
      "raw_icorr_unit": "uA/cm2",
      "log_pre_exposure_h": null,
      "P_wt_pct": 0.006,
      "TP_reference_electrode_cat": "AgAgCl_saturated_KCl",
      "TP_OCP_stabilization_time_s": null,
      "exclusion_reason": null,
      "inclusion_number_density_mm2": null,
