Repository: MingyuLee987/corrosion_project

# corrosion_project

희토류 첨가 강재의 부식전류밀도 `i_corr` 예측 실험입니다.

현재 주 분석은 [50행 확장 데이터](data/training_RE_expanded.csv)와 [확장 검증 보고서](RE_EXPANSION_2026-10-12.md)입니다. `.venv/Scripts/python.exe -B corrosion_re_expand.py`로 재현합니다.

49편 엑셀 기반의 [전체 컬럼 수집 결과](results/workbook_mining/collection_report.md)와 [데이터마이닝 수집 엑셀](outputs/workbook_mining/literature_mining_collected.xlsx)은 별도 문헌 수집표입니다. 114행 중 전체 34개 측정·계산 항목이 완비된 행은 0행이므로 현재 학습 데이터에 자동 합치지 않았습니다.

data 폴더의 학습 CSV는 `training_51.csv`(원본 47행)와 `training_RE_expanded.csv`(확장 50행) 두 개입니다. 기준 RE 데이터와 신규 3행은 실행 중 구성하므로 중복 CSV를 저장하지 않습니다. 보조 자료는 `review/`(검토·후보), `sources/`(이전 수집·스냅샷), `time/`(시간 검증 별도 실험), `v2/`(대조군 기반 실험), `templates/`(입력 예시·범주값)에 있습니다.

File: data/sources/input_snapshot.json (part 6 of 6)
{
      "inclusion_mean_area_um2": null,
      "Mo_wt_pct": null,
      "Ni_wt_pct": null,
      "surface_state_cat": "polished",
      "material_class": "bearing_steel",
      "TP_settings_status": null,
      "melting_route_cat": null,
      "TP_start_potential_V": null,
      "RE_element_cat": "none",
      "TP_potential_basis_cat": null,
      "target_locator": "Table4: electrochemical parameters; preparation Section2.1; electrochemical Section2.4",
      "quartile_basis": null,
      "NaCl_wt_pct": null,
      "pH": null,
      "icorr_status": "reported_numeric",
      "gas_condition_cat": "not_reported",
      "exposure_type_cat": null,
      "cooling_method_cat": null,
      "exposure_time_h": null,
      "alloy_system": "GCr15",
      "casting_method_cat": null,
      "doi": "10.1016/j.corcom.2022.06.004",
      "source_url": "https://doi.org/10.1016/j.corcom.2022.06.004",
      "P_upper_bound_wt_pct": null,
      "TP_end_potential_V": null,
      "journal_quartile": null,
      "composition_basis": "Table1 measured steel composition; untreated steel explicitly no RE",
      "H2SO4_mol_L": 0,
      "W_wt_pct": null,
      "paper_title": null,
      "RE_log1p_ppm": 0.0,
      "publication_year": null,
      "reference_id": "GCr23",
      "record_id": "GCr23_hot_rolled_0",
      "Si_wt_pct": 0.178,
      "Cr_wt_pct": 1.5,
      "TP_settings_remarks": null,
      "S_upper_bound_wt_pct": null,
      "sample_id": "GCr15_hot_rolled",
      "S_wt_pct": 0.003,
      "RE_addition_stage_cat": null,
      "log_icorr": -5.376750709602099,
      "final_heat_treatment_time_min": null,
      "O_wt_pct": null,
      "raw_icorr_value": 4.2,
      "RE_wt_pct": 0,
      "Ecorr_V": null,
      "quality_flags": "room temperature not converted to25C; rolling temperature/melting route unreported; full anneal + quench-temper sequence retained",
      "test_standard_cat": null,
      "electrolyte_type_cat": "0.1 M NaCl",
      "aeration_cat": null,
      "Cu_wt_pct": null,
      "processing_state_cat": "hot_rolled",
      "temperature_description": "room_temperature",
      "OCP_stabilization_s": 1500,
      "processing_sequence": "hot_rolled"
    },
    {
      "C_wt_pct": 0.91,
      "primary_eligible": true,
      "dissolved_oxygen_mg_L": null,
      "original_remarks": null,
      "Cl_mol_L": 0.1,
      "journal": null,
      "TP_settings_source_url": null,
      "icorr_A_cm2": 3.1699999999999997e-06,
      "Mn_wt_pct": 0.282,
      "origin": null,
      "remarks": null,
      "electrolyte_family": "NaCl",
      "TP_scan_rate_mV_s": null,
      "Cl_conversion_basis": null,
      "temperature_C": null,
      "RE_nominal_wt_pct": null,
      "final_heat_treatment_temp_C": null,
      "raw_icorr_unit": "uA/cm2",
      "log_pre_exposure_h": null,
      "P_wt_pct": 0.006,
      "TP_reference_electrode_cat": "AgAgCl_saturated_KCl",
      "TP_OCP_stabilization_time_s": null,
      "exclusion_reason": null,
      "inclusion_number_density_mm2": null,
      "inclusion_mean_area_um2": null,
      "Mo_wt_pct": null,
      "Ni_wt_pct": null,
      "surface_state_cat": "polished",
      "material_class": "bearing_steel",
      "TP_settings_status": null,
      "melting_route_cat": null,
      "TP_start_potential_V": null,
      "RE_element_cat": "La_Ce",
      "TP_potential_basis_cat": null,
      "target_locator": "Table4: electrochemical parameters; preparation Section2.1; electrochemical Section2.4",
      "quartile_basis": null,
      "NaCl_wt_pct": null,
      "pH": null,
      "icorr_status": "reported_numeric",
      "gas_condition_cat": "not_reported",
      "exposure_type_cat": null,
      "cooling_method_cat": null,
      "exposure_time_h": null,
      "alloy_system": "GCr15",
      "casting_method_cat": null,
      "doi": "10.1016/j.corcom.2022.06.004",
      "source_url": "https://doi.org/10.1016/j.corcom.2022.06.004",
      "P_upper_bound_wt_pct": null,
      "TP_end_potential_V": null,
      "journal_quartile": null,
      "composition_basis": "Table1 measured steel composition; untreated steel explicitly no RE",
      "H2SO4_mol_L": 0,
      "W_wt_pct": null,
      "paper_title": null,
      "RE_log1p_ppm": 3.4339872044851463,
      "publication_year": null,
      "reference_id": "GCr23",
      "record_id": "GCr23_hot_rolled_1",
      "Si_wt_pct": 0.174,
      "Cr_wt_pct": 1.49,
      "TP_settings_remarks": null,
      "S_upper_bound_wt_pct": null,
      "sample_id": "R-GCr15_hot_rolled",
      "S_wt_pct": 0.003,
      "RE_addition_stage_cat": null,
      "log_icorr": -5.498940737782249,
      "final_heat_treatment_time_min": null,
      "O_wt_pct": null,
      "raw_icorr_value": 3.17,
      "RE_wt_pct": 0.003,
      "Ecorr_V": null,
      "quality_flags": "room temperature not converted to25C; rolling temperature/melting route unreported; full anneal + quench-temper sequence retained",
      "test_standard_cat": null,
      "electrolyte_type_cat": "0.1 M NaCl",
      "aeration_cat": null,
      "Cu_wt_pct": null,
      "processing_state_cat": "hot_rolled",
      "temperature_description": "room_temperature",
      "OCP_stabilization_s": 1500,
      "processing_sequence": "hot_rolled"
    },
    {
      "C_wt_pct": 0.95,
      "primary_eligible": true,
      "dissolved_oxygen_mg_L": null,
      "original_remarks": null,
      "Cl_mol_L": 0.1,
      "journal": null,
      "TP_settings_source_url": null,
      "icorr_A_cm2": 3.24e-06,
      "Mn_wt_pct": 0.285,
      "origin": null,
      "remarks": null,
      "electrolyte_family": "NaCl",
      "TP_scan_rate_mV_s": null,
      "Cl_conversion_basis": null,
      "temperature_C": null,
      "RE_nominal_wt_pct": null,
      "final_heat_treatment_temp_C": 800,
      "raw_icorr_unit": "uA/cm2",
      "log_pre_exposure_h": null,
      "P_wt_pct": 0.006,
      "TP_reference_electrode_cat": "AgAgCl_saturated_KCl",
      "TP_OCP_stabilization_time_s": null,
      "exclusion_reason": null,
      "inclusion_number_density_mm2": null,
      "inclusion_mean_area_um2": null,
      "Mo_wt_pct": null,
      "Ni_wt_pct": null,
      "surface_state_cat": "polished",
      "material_class": "bearing_steel",
      "TP_settings_status": null,
      "melting_route_cat": null,
      "TP_start_potential_V": null,
      "RE_element_cat": "none",
      "TP_potential_basis_cat": null,
      "target_locator": "Table4: electrochemical parameters; preparation Section2.1; electrochemical Section2.4",
      "quartile_basis": null,
      "NaCl_wt_pct": null,
      "pH": null,
      "icorr_status": "reported_numeric",
      "gas_condition_cat": "not_reported",
      "exposure_type_cat": null,
      "cooling_method_cat": "furnace_to_500_then_air",
      "exposure_time_h": null,
      "alloy_system": "GCr15",
      "casting_method_cat": null,
      "doi": "10.1016/j.corcom.2022.06.004",
      "source_url": "https://doi.org/10.1016/j.corcom.2022.06.004",
      "P_upper_bound_wt_pct": null,
      "TP_end_potential_V": null,
      "journal_quartile": null,
      "composition_basis": "Table1 measured steel composition; untreated steel explicitly no RE",
      "H2SO4_mol_L": 0,
      "W_wt_pct": null,
      "paper_title": null,
      "RE_log1p_ppm": 0.0,
      "publication_year": null,
      "reference_id": "GCr23",
      "record_id": "GCr23_annealed_0",
      "Si_wt_pct": 0.178,
      "Cr_wt_pct": 1.5,
      "TP_settings_remarks": null,
      "S_upper_bound_wt_pct": null,
      "sample_id": "GCr15_annealed",
      "S_wt_pct": 0.003,
      "RE_addition_stage_cat": null,
      "log_icorr": -5.489454989793388,
      "final_heat_treatment_time_min": 60,
      "O_wt_pct": null,
      "raw_icorr_value": 3.24,
      "RE_wt_pct": 0,
      "Ecorr_V": null,
      "quality_flags": "room temperature not converted to25C; rolling temperature/melting route unreported; full anneal + quench-temper sequence retained",
      "test_standard_cat": null,
      "electrolyte_type_cat": "0.1 M NaCl",
      "aeration_cat": null,
      "Cu_wt_pct": null,
      "processing_state_cat": "annealed",
      "temperature_description": "room_temperature",
      "OCP_stabilization_s": 1500,
      "processing_sequence": "800C60min;furnace_to500C;air"
    },
    {
      "C_wt_pct": 0.91,
      "primary_eligible": true,
      "dissolved_oxygen_mg_L": null,
      "original_remarks": null,
      "Cl_mol_L": 0.1,
      "journal": null,
      "TP_settings_source_url": null,
      "icorr_A_cm2": 2.08e-06,
      "Mn_wt_pct": 0.282,
      "origin": null,
      "remarks": null,
      "electrolyte_family": "NaCl",
      "TP_scan_rate_mV_s": null,
      "Cl_conversion_basis": null,
      "temperature_C": null,
      "RE_nominal_wt_pct": null,
      "final_heat_treatment_temp_C": 800,
      "raw_icorr_unit": "uA/cm2",
      "log_pre_exposure_h": null,
      "P_wt_pct": 0.006,
      "TP_reference_electrode_cat": "AgAgCl_saturated_KCl",
      "TP_OCP_stabilization_time_s": null,
      "exclusion_reason": null,
      "inclusion_number_density_mm2": null,
      "inclusion_mean_area_um2": null,
      "Mo_wt_pct": null,
      "Ni_wt_pct": null,
      "surface_state_cat": "polished",
      "material_class": "bearing_steel",
      "TP_settings_status": null,
      "melting_route_cat": null,
      "TP_start_potential_V": null,
      "RE_element_cat": "La_Ce",
      "TP_potential_basis_cat": null,
      "target_locator": "Table4: electrochemical parameters; preparation Section2.1; electrochemical Section2.4",
      "quartile_basis": null,
      "NaCl_wt_pct": null,
      "pH": null,
      "icorr_status": "reported_numeric",
      "gas_condition_cat": "not_reported",
      "exposure_type_cat": null,
      "cooling_method_cat": "furnace_to_500_then_air",
      "exposure_time_h": null,
      "alloy_system": "GCr15",
      "casting_method_cat": null,
      "doi": "10.1016/j.corcom.2022.06.004",
      "source_url": "https://doi.org/10.1016/j.corcom.2022.06.004",
      "P_upper_bound_wt_pct": null,
      "TP_end_potential_V": null,
      "journal_quartile": null,
      "composition_basis": "Table1 measured steel composition; untreated steel explicitly no RE",
      "H2SO4_mol_L": 0,
      "W_wt_pct": null,
      "paper_title": null,
      "RE_log1p_ppm": 3.4339872044851463,
      "publication_year": null,
      "reference_id": "GCr23",
      "record_id": "GCr23_annealed_1",
      "Si_wt_pct": 0.174,
      "Cr_wt_pct": 1.49,
      "TP_settings_remarks": null,
      "S_upper_bound_wt_pct": null,
      "sample_id": "R-GCr15_annealed",
      "S_wt_pct": 0.003,
      "RE_addition_stage_cat": null,
      "log_icorr": -5.681936665037238,
      "final_heat_treatment_time_min": 60,
      "O_wt_pct": null,
      "raw_icorr_value": 2.08,
      "RE_wt_pct": 0.003,
      "Ecorr_V": null,
      "quality_flags": "room temperature not converted to25C; rolling temperature/melting route unreported; full anneal + quench-temper sequence retained",
      "test_standard_cat": null,
      "electrolyte_type_cat": "0.1 M NaCl",
      "aeration_cat": null,
      "Cu_wt_pct": null,
      "processing_state_cat": "annealed",
      "temperature_description": "room_temperature",
      "OCP_stabilization_s": 1500,
      "processing_sequence": "800C60min;furnace_to500C;air"
    },
    {
      "C_wt_pct": 0.95,
      "primary_eligible": true,
      "dissolved_oxygen_mg_L": null,
      "original_remarks": null,
      "Cl_mol_L": 0.1,
      "journal": null,
      "TP_settings_source_url": null,
      "icorr_A_cm2": 6.82e-06,
      "Mn_wt_pct": 0.285,
      "origin": null,
      "remarks": null,
      "electrolyte_family": "NaCl",
      "TP_scan_rate_mV_s": null,
      "Cl_conversion_basis": null,
      "temperature_C": null,
      "RE_nominal_wt_pct": null,
      "final_heat_treatment_temp_C": 160,
      "raw_icorr_unit": "uA/cm2",
      "log_pre_exposure_h": null,
      "P_wt_pct": 0.006,
      "TP_reference_electrode_cat": "AgAgCl_saturated_KCl",
      "TP_OCP_stabilization_time_s": null,
      "exclusion_reason": null,
      "inclusion_number_density_mm2": null,
      "inclusion_mean_area_um2": null,
      "Mo_wt_pct": null,
      "Ni_wt_pct": null,
      "surface_state_cat": "polished",
      "material_class": "bearing_steel",
      "TP_settings_status": null,
      "melting_route_cat": null,
      "TP_start_potential_V": null,
      "RE_element_cat": "none",
      "TP_potential_basis_cat": null,
      "target_locator": "Table4: electrochemical parameters; preparation Section2.1; electrochemical Section2.4",
      "quartile_basis": null,
      "NaCl_wt_pct": null,
      "pH": null,
      "icorr_status": "reported_numeric",
      "gas_condition_cat": "not_reported",
      "exposure_type_cat": null,
      "cooling_method_cat": "air_after_tempering",
      "exposure_time_h": null,
      "alloy_system": "GCr15",
      "casting_method_cat": null,
      "doi": "10.1016/j.corcom.2022.06.004",
      "source_url": "https://doi.org/10.1016/j.corcom.2022.06.004",
      "P_upper_bound_wt_pct": null,
      "TP_end_potential_V": null,
      "journal_quartile": null,
      "composition_basis": "Table1 measured steel composition; untreated steel explicitly no RE",
      "H2SO4_mol_L": 0,
      "W_wt_pct": null,
      "paper_title": null,
      "RE_log1p_ppm": 0.0,
      "publication_year": null,
      "reference_id": "GCr23",
      "record_id": "GCr23_quenched_tempered_0",
      "Si_wt_pct": 0.178,
      "Cr_wt_pct": 1.5,
      "TP_settings_remarks": null,
      "S_upper_bound_wt_pct": null,
      "sample_id": "GCr15_quenched_tempered",
      "S_wt_pct": 0.003,
      "RE_addition_stage_cat": null,
      "log_icorr": -5.166215625343521,
      "final_heat_treatment_time_min": 60,
      "O_wt_pct": null,
      "raw_icorr_value": 6.82,
      "RE_wt_pct": 0,
      "Ecorr_V": null,
      "quality_flags": "room temperature not converted to25C; rolling temperature/melting route unreported; full anneal + quench-temper sequence retained",
      "test_standard_cat": null,
      "electrolyte_type_cat": "0.1 M NaCl",
      "aeration_cat": null,
      "Cu_wt_pct": null,
      "processing_state_cat": "quenched_tempered",
      "temperature_description": "room_temperature",
      "OCP_stabilization_s": 1500,
      "processing_sequence": "800C60min;furnace_to500C;air;820C15min;oil_quench;160C60min;air"
    },
    {
      "C_wt_pct": 0.91,
      "primary_eligible": true,
      "dissolved_oxygen_mg_L": null,
      "original_remarks": null,
      "Cl_mol_L": 0.1,
      "journal": null,
      "TP_settings_source_url": null,
      "icorr_A_cm2": 5.35e-06,
      "Mn_wt_pct": 0.282,
      "origin": null,
      "remarks": null,
      "electrolyte_family": "NaCl",
      "TP_scan_rate_mV_s": null,
      "Cl_conversion_basis": null,
      "temperature_C": null,
      "RE_nominal_wt_pct": null,
      "final_heat_treatment_temp_C": 160,
      "raw_icorr_unit": "uA/cm2",
      "log_pre_exposure_h": null,
      "P_wt_pct": 0.006,
      "TP_reference_electrode_cat": "AgAgCl_saturated_KCl",
      "TP_OCP_stabilization_time_s": null,
      "exclusion_reason": null,
      "inclusion_number_density_mm2": null,
      "inclusion_mean_area_um2": null,
      "Mo_wt_pct": null,
      "Ni_wt_pct": null,
      "surface_state_cat": "polished",
      "material_class": "bearing_steel",
      "TP_settings_status": null,
      "melting_route_cat": null,
      "TP_start_potential_V": null,
      "RE_element_cat": "La_Ce",
      "TP_potential_basis_cat": null,
      "target_locator": "Table4: electrochemical parameters; preparation Section2.1; electrochemical Section2.4",
      "quartile_basis": null,
      "NaCl_wt_pct": null,
      "pH": null,
      "icorr_status": "reported_numeric",
      "gas_condition_cat": "not_reported",
      "exposure_type_cat": null,
      "cooling_method_cat": "air_after_tempering",
      "exposure_time_h": null,
      "alloy_system": "GCr15",
      "casting_method_cat": null,
      "doi": "10.1016/j.corcom.2022.06.004",
      "source_url": "https://doi.org/10.1016/j.corcom.2022.06.004",
      "P_upper_bound_wt_pct": null,
      "TP_end_potential_V": null,
      "journal_quartile": null,
      "composition_basis": "Table1 measured steel composition; untreated steel explicitly no RE",
      "H2SO4_mol_L": 0,
      "W_wt_pct": null,
      "paper_title": null,
      "RE_log1p_ppm": 3.4339872044851463,
      "publication_year": null,
      "reference_id": "GCr23",
      "record_id": "GCr23_quenched_tempered_1",
      "Si_wt_pct": 0.174,
      "Cr_wt_pct": 1.49,
      "TP_settings_remarks": null,
      "S_upper_bound_wt_pct": null,
      "sample_id": "R-GCr15_quenched_tempered",
      "S_wt_pct": 0.003,
      "RE_addition_stage_cat": null,
      "log_icorr": -5.2716462179787715,
      "final_heat_treatment_time_min": 60,
      "O_wt_pct": null,
      "raw_icorr_value": 5.35,
      "RE_wt_pct": 0.003,
      "Ecorr_V": null,
      "quality_flags": "room temperature not converted to25C; rolling temperature/melting route unreported; full anneal + quench-temper sequence retained",
      "test_standard_cat": null,
      "electrolyte_type_cat": "0.1 M NaCl",
      "aeration_cat": null,
      "Cu_wt_pct": null,
      "processing_state_cat": "quenched_tempered",
      "temperature_description": "room_temperature",
      "OCP_stabilization_s": 1500,
      "processing_sequence": "800C60min;furnace_to500C;air;820C15min;oil_quench;160C60min;air"
    },
    {
      "C_wt_pct": null,
      "primary_eligible": true,
      "dissolved_oxygen_mg_L": null,
      "original_remarks": null,
      "Cl_mol_L": null,
      "journal": null,
      "TP_settings_source_url": null,
      "icorr_A_cm2": 7.253e-06,
      "Mn_wt_pct": null,
      "origin": null,
      "remarks": null,
      "electrolyte_family": "NaCl",
      "TP_scan_rate_mV_s": 0.2,
      "Cl_conversion_basis": null,
      "temperature_C": null,
      "RE_nominal_wt_pct": null,
      "final_heat_treatment_temp_C": null,
      "raw_icorr_unit": "uA/cm2",
      "log_pre_exposure_h": null,
      "P_wt_pct": null,
      "TP_reference_electrode_cat": "SCE",
      "TP_OCP_stabilization_time_s": null,
      "exclusion_reason": null,
      "inclusion_number_density_mm2": null,
      "inclusion_mean_area_um2": null,
      "Mo_wt_pct": null,
      "Ni_wt_pct": null,
      "surface_state_cat": "not_reported",
      "material_class": "austenitic stainless steel",
      "TP_settings_status": null,
      "melting_route_cat": "induction_AOD_LF",
      "TP_start_potential_V": null,
      "RE_element_cat": "none",
      "TP_potential_basis_cat": null,
      "target_locator": "Table4; actual CC RE mass fractions Sec3.1.2 Fig6/8 text; test Sec2 andFig10",
      "quartile_basis": null,
      "NaCl_wt_pct": 3.5,
      "pH": null,
      "icorr_status": "reported_numeric",
      "gas_condition_cat": "not_reported",
      "exposure_type_cat": null,
      "cooling_method_cat": null,
      "exposure_time_h": null,
      "alloy_system": "304",
      "casting_method_cat": "continuous_casting",
      "doi": "10.1007/s42243-025-01553-x",
      "source_url": "https://www.chinamet.cn/gtyjxbywb/cn/article/pdf/preview/10.1007/s42243-025-01553-x.pdf",
      "P_upper_bound_wt_pct": null,
      "TP_end_potential_V": null,
      "journal_quartile": null,
      "composition_basis": "Measured CC RE content 0/25.67/77.40/142.22 x10^-6 mass fraction; multiply100 for wt%; do not substitute earlier LF Table2 composition",
      "H2SO4_mol_L": 0,
      "W_wt_pct": null,
      "paper_title": null,
      "RE_log1p_ppm": 0.0,
      "publication_year": null,
      "reference_id": "CC25",
      "record_id": "CC25_verified_1",
      "Si_wt_pct": null,
      "Cr_wt_pct": null,
      "TP_settings_remarks": null,
      "S_upper_bound_wt_pct": null,
      "sample_id": "CC-1",
      "S_wt_pct": null,
      "RE_addition_stage_cat": null,
      "log_icorr": -5.139482322538254,
      "final_heat_treatment_time_min": null,
      "O_wt_pct": null,
      "raw_icorr_value": 7.253,
      "RE_wt_pct": 0,
      "Ecorr_V": null,
      "quality_flags": "CC nonRE quantitative composition not separately reported; room temperature not converted to25C; sample surface preparation unclear",
      "test_standard_cat": null,
      "electrolyte_type_cat": "3.5 wt% NaCl",
      "aeration_cat": null,
      "Cu_wt_pct": null,
      "processing_state_cat": "as_continuously_cast",
      "temperature_description": "room_temperature",
      "OCP_stabilization_s": 3600
    },
    {
      "C_wt_pct": null,
      "primary_eligible": true,
      "dissolved_oxygen_mg_L": null,
      "original_remarks": null,
      "Cl_mol_L": null,
      "journal": null,
      "TP_settings_source_url": null,
      "icorr_A_cm2": 6.592999999999999e-06,
      "Mn_wt_pct": null,
      "origin": null,
      "remarks": null,
      "electrolyte_family": "NaCl",
      "TP_scan_rate_mV_s": 0.2,
      "Cl_conversion_basis": null,
      "temperature_C": null,
      "RE_nominal_wt_pct": null,
      "final_heat_treatment_temp_C": null,
      "raw_icorr_unit": "uA/cm2",
      "log_pre_exposure_h": null,
      "P_wt_pct": null,
      "TP_reference_electrode_cat": "SCE",
      "TP_OCP_stabilization_time_s": null,
      "exclusion_reason": null,
      "inclusion_number_density_mm2": null,
      "inclusion_mean_area_um2": null,
      "Mo_wt_pct": null,
      "Ni_wt_pct": null,
      "surface_state_cat": "not_reported",
      "material_class": "austenitic stainless steel",
      "TP_settings_status": null,
      "melting_route_cat": "induction_AOD_LF",
      "TP_start_potential_V": null,
      "RE_element_cat": "La_Ce",
      "TP_potential_basis_cat": null,
      "target_locator": "Table4; actual CC RE mass fractions Sec3.1.2 Fig6/8 text; test Sec2 andFig10",
      "quartile_basis": null,
      "NaCl_wt_pct": 3.5,
      "pH": null,
      "icorr_status": "reported_numeric",
      "gas_condition_cat": "not_reported",
      "exposure_type_cat": null,
      "cooling_method_cat": null,
      "exposure_time_h": null,
      "alloy_system": "304",
      "casting_method_cat": "continuous_casting",
      "doi": "10.1007/s42243-025-01553-x",
      "source_url": "https://www.chinamet.cn/gtyjxbywb/cn/article/pdf/preview/10.1007/s42243-025-01553-x.pdf",
      "P_upper_bound_wt_pct": null,
      "TP_end_potential_V": null,
      "journal_quartile": null,
      "composition_basis": "Measured CC RE content 0/25.67/77.40/142.22 x10^-6 mass fraction; multiply100 for wt%; do not substitute earlier LF Table2 composition",
      "H2SO4_mol_L": 0,
      "W_wt_pct": null,
      "paper_title": null,
      "RE_log1p_ppm": 3.283539338193923,
      "publication_year": null,
      "reference_id": "CC25",
      "record_id": "CC25_verified_2",
      "Si_wt_pct": null,
      "Cr_wt_pct": null,
      "TP_settings_remarks": null,
      "S_upper_bound_wt_pct": null,
      "sample_id": "CC-2",
      "S_wt_pct": null,
      "RE_addition_stage_cat": null,
      "log_icorr": -5.180916924256297,
      "final_heat_treatment_time_min": null,
      "O_wt_pct": null,
      "raw_icorr_value": 6.593,
      "RE_wt_pct": 0.002567,
      "Ecorr_V": null,
      "quality_flags": "CC nonRE quantitative composition not separately reported; room temperature not converted to25C; sample surface preparation unclear",
      "test_standard_cat": null,
      "electrolyte_type_cat": "3.5 wt% NaCl",
      "aeration_cat": null,
      "Cu_wt_pct": null,
      "processing_state_cat": "as_continuously_cast",
      "temperature_description": "room_temperature",
      "OCP_stabilization_s": 3600
    },
    {
      "C_wt_pct": null,
      "primary_eligible": true,
      "dissolved_oxygen_mg_L": null,
      "original_remarks": null,
      "Cl_mol_L": null,
      "journal": null,
      "TP_settings_source_url": null,
      "icorr_A_cm2": 5.439e-06,
      "Mn_wt_pct": null,
      "origin": null,
      "remarks": null,
      "electrolyte_family": "NaCl",
      "TP_scan_rate_mV_s": 0.2,
      "Cl_conversion_basis": null,
      "temperature_C": null,
      "RE_nominal_wt_pct": null,
      "final_heat_treatment_temp_C": null,
      "raw_icorr_unit": "uA/cm2",
      "log_pre_exposure_h": null,
      "P_wt_pct": null,
      "TP_reference_electrode_cat": "SCE",
      "TP_OCP_stabilization_time_s": null,
      "exclusion_reason": null,
      "inclusion_number_density_mm2": null,
      "inclusion_mean_area_um2": null,
      "Mo_wt_pct": null,
      "Ni_wt_pct": null,
      "surface_state_cat": "not_reported",
      "material_class": "austenitic stainless steel",
      "TP_settings_status": null,
      "melting_route_cat": "induction_AOD_LF",
      "TP_start_potential_V": null,
      "RE_element_cat": "La_Ce",
      "TP_potential_basis_cat": null,
      "target_locator": "Table4; actual CC RE mass fractions Sec3.1.2 Fig6/8 text; test Sec2 andFig10",
      "quartile_basis": null,
      "NaCl_wt_pct": 3.5,
      "pH": null,
      "icorr_status": "reported_numeric",
      "gas_condition_cat": "not_reported",
      "exposure_type_cat": null,
      "cooling_method_cat": null,
      "exposure_time_h": null,
      "alloy_system": "304",
      "casting_method_cat": "continuous_casting",
      "doi": "10.1007/s42243-025-01553-x",
      "source_url": "https://www.chinamet.cn/gtyjxbywb/cn/article/pdf/preview/10.1007/s42243-025-01553-x.pdf",
      "P_upper_bound_wt_pct": null,
      "TP_end_potential_V": null,
      "journal_quartile": null,
      "composition_basis": "Measured CC RE content 0/25.67/77.40/142.22 x10^-6 mass fraction; multiply100 for wt%; do not substitute earlier LF Table2 composition",
      "H2SO4_mol_L": 0,
      "W_wt_pct": null,
      "paper_title": null,
      "RE_log1p_ppm": 4.361823927356363,
      "publication_year": null,
      "reference_id": "CC25",
      "record_id": "CC25_verified_3",
      "Si_wt_pct": null,
      "Cr_wt_pct": null,
      "TP_settings_remarks": null,
      "S_upper_bound_wt_pct": null,
      "sample_id": "CC-3",
      "S_wt_pct": null,
      "RE_addition_stage_cat": null,
      "log_icorr": -5.264480941184829,
      "final_heat_treatment_time_min": null,
      "O_wt_pct": null,
      "raw_icorr_value": 5.439,
      "RE_wt_pct": 0.00774,
      "Ecorr_V": null,
      "quality_flags": "CC nonRE quantitative composition not separately reported; room temperature not converted to25C; sample surface preparation unclear",
      "test_standard_cat": null,
      "electrolyte_type_cat": "3.5 wt% NaCl",
      "aeration_cat": null,
      "Cu_wt_pct": null,
      "processing_state_cat": "as_continuously_cast",
      "temperature_description": "room_temperature",
      "OCP_stabilization_s": 3600
    },
    {
      "C_wt_pct": null,
      "primary_eligible": true,
      "dissolved_oxygen_mg_L": null,
      "original_remarks": null,
      "Cl_mol_L": null,
      "journal": null,
      "TP_settings_source_url": null,
      "icorr_A_cm2": 3.4119999999999997e-06,
      "Mn_wt_pct": null,
      "origin": null,
      "remarks": null,
      "electrolyte_family": "NaCl",
      "TP_scan_rate_mV_s": 0.2,
      "Cl_conversion_basis": null,
      "temperature_C": null,
      "RE_nominal_wt_pct": null,
      "final_heat_treatment_temp_C": null,
      "raw_icorr_unit": "uA/cm2",
      "log_pre_exposure_h": null,
      "P_wt_pct": null,
      "TP_reference_electrode_cat": "SCE",
      "TP_OCP_stabilization_time_s": null,
      "exclusion_reason": null,
      "inclusion_number_density_mm2": null,
      "inclusion_mean_area_um2": null,
      "Mo_wt_pct": null,
      "Ni_wt_pct": null,
      "surface_state_cat": "not_reported",
      "material_class": "austenitic stainless steel",
      "TP_settings_status": null,
      "melting_route_cat": "induction_AOD_LF",
      "TP_start_potential_V": null,
      "RE_element_cat": "La_Ce",
      "TP_potential_basis_cat": null,
      "target_locator": "Table4; actual CC RE mass fractions Sec3.1.2 Fig6/8 text; test Sec2 andFig10",
      "quartile_basis": null,
      "NaCl_wt_pct": 3.5,
      "pH": null,
      "icorr_status": "reported_numeric",
      "gas_condition_cat": "not_reported",
      "exposure_type_cat": null,
      "cooling_method_cat": null,
      "exposure_time_h": null,
      "alloy_system": "304",
      "casting_method_cat": "continuous_casting",
      "doi": "10.1007/s42243-025-01553-x",
      "source_url": "https://www.chinamet.cn/gtyjxbywb/cn/article/pdf/preview/10.1007/s42243-025-01553-x.pdf",
      "P_upper_bound_wt_pct": null,
      "TP_end_potential_V": null,
      "journal_quartile": null,
      "composition_basis": "Measured CC RE content 0/25.67/77.40/142.22 x10^-6 mass fraction; multiply100 for wt%; do not substitute earlier LF Table2 composition",
      "H2SO4_mol_L": 0,
      "W_wt_pct": null,
      "paper_title": null,
      "RE_log1p_ppm": 4.964381909578794,
      "publication_year": null,
      "reference_id": "CC25",
      "record_id": "CC25_verified_4",
      "Si_wt_pct": null,
      "Cr_wt_pct": null,
      "TP_settings_remarks": null,
      "S_upper_bound_wt_pct": null,
      "sample_id": "CC-4",
      "S_wt_pct": null,
      "RE_addition_stage_cat": null,
      "log_icorr": -5.466990977504515,
      "final_heat_treatment_time_min": null,
      "O_wt_pct": null,
      "raw_icorr_value": 3.412,
      "RE_wt_pct": 0.014222,
      "Ecorr_V": null,
      "quality_flags": "CC nonRE quantitative composition not separately reported; room temperature not converted to25C; sample surface preparation unclear",
      "test_standard_cat": null,
      "electrolyte_type_cat": "3.5 wt% NaCl",
      "aeration_cat": null,
      "Cu_wt_pct": null,
      "processing_state_cat": "as_continuously_cast",
      "temperature_description": "room_temperature",
      "OCP_stabilization_s": 3600
    }
  ],
  "supplementary_rows": [
    {
      "record_id": "HT21_normalized",
      "reference_id": "HT21",
      "sample_id": "normalized",
      "doi": "10.3390/ma14123254",
      "source_url": "https://doi.org/10.3390/ma14123254",
      "icorr_status": "reported_numeric",
      "primary_eligible": false,
      "gas_condition_cat": "not_reported",
      "target_method": "potentiodynamic_Tafel",
      "composition_basis": "nominal_ingot_modification_addition",
      "C_wt_pct": 0.28,
      "Si_wt_pct": 0.3,
      "Mn_wt_pct": 1.4,
      "Cr_wt_pct": 0.26,
      "P_wt_pct": 0.008,
      "S_wt_pct": 0.004,
      "Nb_wt_pct": 0.027,
      "Ti_wt_pct": 0.028,
      "V_wt_pct": 0.019,
      "B_wt_pct": 0.003,
      "RE_wt_pct": 0.108,
      "Ce_wt_pct": 0.056,
      "La_wt_pct": 0.03,
      "Nd_wt_pct": 0.022,
      "RE_element_cat": "Ce_La_Nd",
      "material_class": "HSLA steel",
      "alloy_system": "0.28C_1.4Mn",
      "casting_method_cat": "ingot_casting_argon",
      "final_heat_treatment_temp_C": 900,
      "final_heat_treatment_time_min": 20,
      "cooling_method_cat": "air",
      "processing_state_cat": "normalized",
      "surface_state_cat": "ethanol_cleaned_surface_unspecified",
      "electrolyte_family": "NaCl",
      "electrolyte_type_cat": "3.5% NaCl; percentage basis unspecified",
      "NaCl_percentage_raw": 3.5,
      "NaCl_percentage_basis": "unspecified",
      "H2SO4_mol_L": 0,
      "TP_reference_electrode_cat": "AgAgCl",
      "target_locator": "Table4 p6; composition Sec2/Table1 p2; heat treatmentsTable2; PDP Sec2 p3",
      "quality_flags": "RE0.108wt% nominal ingot modification not verifiedresidual; NaCl%basisunspecified;35C and96h belong tosalt spray notPDP;168h belongsgravimetry notPDP",
      "raw_icorr_value": 0.023,
      "raw_icorr_unit": "mA/cm2",
      "icorr_A_cm2": 2.3e-05,
      "log_icorr": -4.638272163982407
    },
    {
      "record_id": "HT21_quenched",
      "reference_id": "HT21",
      "sample_id": "quenched",
      "doi": "10.3390/ma14123254",
      "source_url": "https://doi.org/10.3390/ma14123254",
      "icorr_status": "reported_numeric",
      "primary_eligible": false,
      "gas_condition_cat": "not_reported",
      "target_method": "potentiodynamic_Tafel",
      "composition_basis": "nominal_ingot_modification_addition",
      "C_wt_pct": 0.28,
      "Si_wt_pct": 0.3,
      "Mn_wt_pct": 1.4,
      "Cr_wt_pct": 0.26,
      "P_wt_pct": 0.008,
      "S_wt_pct": 0.004,
      "Nb_wt_pct": 0.027,
      "Ti_wt_pct": 0.028,
      "V_wt_pct": 0.019,
      "B_wt_pct": 0.003,
      "RE_wt_pct": 0.108,
      "Ce_wt_pct": 0.056,
      "La_wt_pct": 0.03,
      "Nd_wt_pct": 0.022,
      "RE_element_cat": "Ce_La_Nd",
      "material_class": "HSLA steel",
      "alloy_system": "0.28C_1.4Mn",
      "casting_method_cat": "ingot_casting_argon",
      "final_heat_treatment_temp_C": 900,
      "final_heat_treatment_time_min": 20,
      "cooling_method_cat": "water",
      "processing_state_cat": "quenched",
      "surface_state_cat": "ethanol_cleaned_surface_unspecified",
      "electrolyte_family": "NaCl",
      "electrolyte_type_cat": "3.5% NaCl; percentage basis unspecified",
      "NaCl_percentage_raw": 3.5,
      "NaCl_percentage_basis": "unspecified",
      "H2SO4_mol_L": 0,
      "TP_reference_electrode_cat": "AgAgCl",
      "target_locator": "Table4 p6; composition Sec2/Table1 p2; heat treatmentsTable2; PDP Sec2 p3",
      "quality_flags": "RE0.108wt% nominal ingot modification not verifiedresidual; NaCl%basisunspecified;35C and96h belong tosalt spray notPDP;168h belongsgravimetry notPDP",
      "raw_icorr_value": 0.012,
      "raw_icorr_unit": "mA/cm2",
      "icorr_A_cm2": 1.2e-05,
      "log_icorr": -4.920818753952375
    },
    {
      "record_id": "HT21_quenched_tempered",
      "reference_id": "HT21",
      "sample_id": "quenched_tempered",
      "doi": "10.3390/ma14123254",
      "source_url": "https://doi.org/10.3390/ma14123254",
      "icorr_status": "reported_numeric",
      "primary_eligible": false,
      "gas_condition_cat": "not_reported",
      "target_method": "potentiodynamic_Tafel",
      "composition_basis": "nominal_ingot_modification_addition",
      "C_wt_pct": 0.28,
      "Si_wt_pct": 0.3,
      "Mn_wt_pct": 1.4,
      "Cr_wt_pct": 0.26,
      "P_wt_pct": 0.008,
      "S_wt_pct": 0.004,
      "Nb_wt_pct": 0.027,
      "Ti_wt_pct": 0.028,
      "V_wt_pct": 0.019,
      "B_wt_pct": 0.003,
      "RE_wt_pct": 0.108,
      "Ce_wt_pct": 0.056,
      "La_wt_pct": 0.03,
      "Nd_wt_pct": 0.022,
      "RE_element_cat": "Ce_La_Nd",
      "material_class": "HSLA steel",
      "alloy_system": "0.28C_1.4Mn",
      "casting_method_cat": "ingot_casting_argon",
      "final_heat_treatment_temp_C": 600,
      "final_heat_treatment_time_min": 60,
      "cooling_method_cat": "water",
      "processing_state_cat": "quenched_tempered",
      "surface_state_cat": "ethanol_cleaned_surface_unspecified",
      "electrolyte_family": "NaCl",
      "electrolyte_type_cat": "3.5% NaCl; percentage basis unspecified",
      "NaCl_percentage_raw": 3.5,
      "NaCl_percentage_basis": "unspecified",
      "H2SO4_mol_L": 0,
      "TP_reference_electrode_cat": "AgAgCl",
      "target_locator": "Table4 p6; composition Sec2/Table1 p2; heat treatmentsTable2; PDP Sec2 p3",
      "quality_flags": "RE0.108wt% nominal ingot modification not verifiedresidual; NaCl%basisunspecified;35C and96h belong tosalt spray notPDP;168h belongsgravimetry notPDP",
      "raw_icorr_value": 0.008,
      "raw_icorr_unit": "mA/cm2",
      "icorr_A_cm2": 8e-06,
      "log_icorr": -5.096910013008056
    }
  ]
}
