Repository: MingyuLee987/corrosion_project

# corrosion_project

희토류 첨가 강재의 부식전류밀도 `i_corr` 예측 실험입니다.

현재 주 분석은 [50행 확장 데이터](data/training_RE_expanded.csv)와 [확장 검증 보고서](RE_EXPANSION_2026-10-12.md)입니다. `.venv/Scripts/python.exe -B corrosion_re_expand.py`로 재현합니다.

49편 엑셀 기반의 [전체 컬럼 수집 결과](results/workbook_mining/collection_report.md)와 [데이터마이닝 수집 엑셀](outputs/workbook_mining/literature_mining_collected.xlsx)은 별도 문헌 수집표입니다. 114행 중 전체 34개 측정·계산 항목이 완비된 행은 0행이므로 현재 학습 데이터에 자동 합치지 않았습니다.

data 폴더의 학습 CSV는 `training_51.csv`(원본 47행)와 `training_RE_expanded.csv`(확장 50행) 두 개입니다. 기준 RE 데이터와 신규 3행은 실행 중 구성하므로 중복 CSV를 저장하지 않습니다. 보조 자료는 `review/`(검토·후보), `sources/`(이전 수집·스냅샷), `time/`(시간 검증 별도 실험), `v2/`(대조군 기반 실험), `templates/`(입력 예시·범주값)에 있습니다.

- [처음 실행 안내](README_먼저읽기.txt)
- [2026-10-09 모델 개선 결과와 한계](MODEL_IMPROVEMENT.md)
- [2026-10-10 부식 논문 기반 확장 실험과 실행 방법](CORROSION_RESEARCH_2026-10-10.md)
- [Q1 AI 논문 근거와 실제 모델 실행 기록](AI_Q1_RUN_REPORT.md)
- [새 파이프라인 v2 설계와 실행 결과](V2_REDESIGN.md)
- [v2 학습용 31컬럼 표](data/v2/v2_curated_31.csv)
- [분극 전 표면 조도 Ra 원문 검토표](data/review/surface_roughness_review.csv)
- 완전 신규 조건 예측: `prediction_input.csv` 작성 후 `새조건_예측.bat`
- 같은 시험의 무첨가 대조군을 알고 있을 때: `paired_prediction_input.csv` 작성 후 `대조군_새조건예측.bat`
- 대조군 모델 논문 단위 검증·재학습: `대조군_모델검증.bat`

File: results/RE_NaCl_new_literature/report.md
# 희토류 첨가 강재 문헌 추가 및 고정 시험 비교

2026-10-14. 기존 NaCl 자료 139행에 **5행**을 추가하여 **144행·196컬럼**으로 재학습했다. 신규 행은 희토류 첨가 **3행**, 해당 문헌의 비첨가 대조군 **2행**이다. 전체 희토류 첨가 행은 30행에서 **33행**으로 늘었다. 요청한 약 20행에는 도달하지 못했다. 확인되지 않은 전류밀도, 중복 시료, 전류밀도 없는 노출 시간을 추가 행으로 만들지 않았다.

## 수록 문헌

| 문헌 | 추가 시료 | 근거 |
|---|---|---|
| [27% Cr hyper duplex stainless steel (2022)](https://doi.org/10.1515/rams-2022-0284) | DSS1 비첨가, DSS3 RE 0.031 wt% | Table 1 조성, Sec 3.4 수치로 보고된 icorr, Sec 2 시험 조건. DSS2·DSS4는 수치 미확인으로 미수록 |
| [EH420 offshore steel (2023)](https://doi.org/10.1088/2053-1591/acc236) | 비첨가, Ce 0.0013·0.0019 wt% | Table 1 조성, Table 3 96시간 부식 시료의 PDP 전류밀도. 다른 노출 시간에는 전류밀도 수치가 확인되지 않아 미수록 |

두 논문의 공개된 원 논문 전문을 확인했다. 추출 사실·출처·위치는 [verified_extraction.json](verified_extraction.json)에 보관했다. 데이터의 source_sha256은 이 추출 기록의 해시이며, 원 논문 PDF 해시를 뜻하지 않는다. NaCl 몰농도는 wt% 또는 표기 불명확한 %에서 임의 변환하지 않았다. EH420의 S <0.002 wt%는 상한 컬럼에만 기록했고, 이전 오스테나이트 관찰을 위한 재가열 시간을 최종 공정 시간으로 넣지 않았다.

## 재학습 결과

목표는 `log10(icorr_A_cm2)`이다. 기존에 선택한 14입력 GBR 설정을 고정하고 새 자료를 학습에 추가했다. 기존 시험 **28행(희토류 6행)**의 record_id를 그대로 유지하여 **116행**으로 학습했다. 시험 점수에 맞춰 모델이나 입력을 재선택하지 않았다.

| 지표 | 추가 전 | 추가 후 |
|---|---:|---:|
| 전체 학습 R² | 0.9458 | 0.9475 |
| 전체 시험 R², 28행 | 0.8392 | 0.8406 |
| 희토류 학습 R² | 0.9797 | 0.9826 |
| 희토류 시험 R², 6행 | 0.8173 | **0.8052** |
| 희토류 시험 log10 MAE | 0.2351 | 0.2696 |
| 희토류 시험 2배 이내 | 5/6 | 4/6 |
| 희토류 시험 3배 이내 | 5/6 | 5/6 |
| 희토류 시험 5배 이내 | 5/6 | 6/6 |

전체 시험 R²와 5배 적중률은 개선되었지만, 희토류 시험 R²와 평균 오차·2배 적중률은 악화되었다. 따라서 희토류 예측 성능이 전반적으로 높아졌다고 결론내릴 수 없다. 이전에 사용한 시험 자료를 다시 비교한 탐색 결과이며, 독립적인 신규 시험 점수는 아니다. 같은 문헌의 다른 시료가 학습과 시험에 함께 있는 행 분할의 한계도 유지된다.

추가 학습 전에 기존 111행 모델로 새 문헌 5행을 예측한 R²는 **0.6256**이다. 이 중 희토류 3행에서는 **0.6389**였으나, 2배 이내 적중은 **0/3**, 5배 이내는 **1/3**, 10배 이내는 **2/3**이었다. 시료와 독립 논문 수가 매우 작고 목표값 범위가 넓어, R²만으로 예측 오차가 작다고 판단하면 안 된다.

## 보류 문헌

| DOI | 보류 이유 |
|---|---|
| [10.1038/s41598-024-67799-9](https://doi.org/10.1038/s41598-024-67799-9) | HRB500E 본문 C2=3.35와 결론 6.350 mA/cm²가 불일치. 원자료 및 단위 확인 필요 |
| [10.1016/j.ijoes.2023.100242](https://doi.org/10.1016/j.ijoes.2023.100242) | Q420 전체 조성·시료별 icorr 수치가 접근 가능한 본문에서 확인되지 않음 |
| [10.1016/j.jobe.2025.114528](https://ira.lib.polyu.edu.hk/handle/10397/117299?mode=full) | 기관 저장소 원문 공개 유예. 초록만으로 조성·시험 조건·icorr 수치 확정 불가 |
| [10.1088/2053-1591/ac2343](https://doi.org/10.1088/2053-1591/ac2343) | La 첨가 offshore steel. 조성은 확인했으나 시료별 숫자 icorr 미확인; 분극 곡선의 최솟값을 icorr로 대체하지 않음 |
| [10.1038/s41598-018-23273-x](https://doi.org/10.1038/s41598-018-23273-x) | Y 첨가 304. 보고된 부식·공식 전위는 icorr 목표값이 아님 |

기존 super-ferritic 및 EH36 온도 그래프도 전류밀도 축 단위와 곡선 규모가 일치하지 않아 추가 학습에 쓰지 않았다. 2021 micro-alloyed steel 문헌의 일부 전류밀도가 기존 Tang2019와 같지만 조성이 달라, 동일 시험 재사용 여부가 해소되기 전에는 독립 행으로 추가하지 않았다.

## 파일과 실행

- 학습 자료: [training_RE_NaCl_REexpanded.csv](../../data/training_RE_NaCl_REexpanded.csv)
- 신규 5행: [NaCl_RE_verified_new.csv](../../data/NaCl_RE_verified_new.csv)
- 수치 결과: [validation.json](validation.json), [시료별 예측](predictions.csv)
- 재현: `.venv/Scripts/python.exe add_verified_re_nacl.py`
- 고정 시험 비교 모델: `model_train_only.joblib`
- 144행 전부 재학습 모델: `model_all144.joblib`. 위 시험 점수는 이 전체 학습 모델의 독립 시험 점수가 아니다. 기존 기본 모델은 교체하지 않았다.
