Repository: MingyuLee987/corrosion_project

# corrosion_project

희토류 첨가 강재의 부식전류밀도 `i_corr` 예측 실험입니다.

현재 주 분석은 [50행 확장 데이터](data/training_RE_expanded.csv)와 [확장 검증 보고서](RE_EXPANSION_2026-10-12.md)입니다. `.venv/Scripts/python.exe -B corrosion_re_expand.py`로 재현합니다.

49편 엑셀 기반의 [전체 컬럼 수집 결과](results/workbook_mining/collection_report.md)와 [데이터마이닝 수집 엑셀](outputs/workbook_mining/literature_mining_collected.xlsx)은 별도 문헌 수집표입니다. 114행 중 전체 34개 측정·계산 항목이 완비된 행은 0행이므로 현재 학습 데이터에 자동 합치지 않았습니다.

data 폴더의 학습 CSV는 `training_51.csv`(원본 47행)와 `training_RE_expanded.csv`(확장 50행) 두 개입니다. 기준 RE 데이터와 신규 3행은 실행 중 구성하므로 중복 CSV를 저장하지 않습니다. 보조 자료는 `review/`(검토·후보), `sources/`(이전 수집·스냅샷), `time/`(시간 검증 별도 실험), `v2/`(대조군 기반 실험), `templates/`(입력 예시·범주값)에 있습니다.

- [처음 실행 안내](README_먼저읽기.txt)
- [2026-10-09 모델 개선 결과와 한계](MODEL_IMPROVEMENT.md)
- [2026-10-10 부식 논문 기반 확장 실험과 실행 방법](CORROSION_RESEARCH_2026-10-10.md)
- [Q1 AI 논문 근거와 실제 모델 실행 기록](AI_Q1_RUN_REPORT.md)
- [새 파이프라인 v2 설계와 실행 결과](V2_REDESIGN.md)
- [v2 학습용 31컬럼 표](data/v2/v2_curated_31.csv)
- [분극 전 표면 조도 Ra 원문 검토표](data/review/surface_roughness_review.csv)
- 완전 신규 조건 예측: `prediction_input.csv` 작성 후 `새조건_예측.bat`
- 같은 시험의 무첨가 대조군을 알고 있을 때: `paired_prediction_input.csv` 작성 후 `대조군_새조건예측.bat`
- 대조군 모델 논문 단위 검증·재학습: `대조군_모델검증.bat`

File: results/RE_all_journals/report.md
# 희토류 논문 확대 및 예측 검증 (2026-10-13)

사용자 요청에 따라 Q1/Q2 제한을 적용하지 않았다. 저널 등급을 임의로 부여하지 않았으며, 강재 내부의 희토류 첨가와 PDP 부식전류가 확인되는 자료를 수집했다.

## 데이터 추가

- `data/RE_all_journals_additions.csv`: 새 논문 2편, 대조군 포함 12행, RE>0 8행.
- `data/training_RE_all_journals.csv`: 기존 조건 보완 데이터 314행 + 신규 12행 = 326행. RE>0 평가 표본은 13편 41행이다.
- 기존 `training_RE_expanded.csv`, `training_PDP_augmented.csv`는 보존했다.
- 326행은 완전한 조성·공정을 확보한 300행을 뜻하지 않는다. 새 12행의 strict300 적격 행은 0이다.

| 논문 | 행 | 확인한 내용 | 남은 결측/검증 |
|---|---:|---|---|
| Special Steel 2025, DOI 10.20057/j.1003-8620.2024-00280 | 3 | Table2 조성, Table1 압연, Table4 icorr; PDF 59·62쪽 시각 확인 | P/S, OCP 시간, PDP 사전 노출 시간 미보고 |
| Chinese Rare Earths 2018, DOI 10.16533/j.cnki.15-1099/tf.201803014 | 9 | Table1 조성, Table2 icorr; 1·28·53일; 935°C 담금질/650°C 뜨임; 0.5mV/s | 웹 도구의 출판사 PDF 텍스트 확인; PDF 이미지 재확인 대기. 담금질 매체/열처리 유지시간, 수치 시험온도 없음 |

중국희토류 논문의 Y=0.15 wt%는 출판 Table1 값 그대로다. 0.015로 임의 수정하지 않았다. 동일 강의 여러 노출 시간은 서로 독립인 강 조성으로 세지 않고 논문 전체를 같은 검증 그룹으로 묶었다. Special Steel의 168h는 중량감량 시험 조건이므로 PDP 노출 시간으로 입력하지 않았다. 압연 전 가열·유지 조건도 최종 열처리 온도로 잘못 입력하지 않았다.

## R² 결과

모든 R²는 `log10(icorr_A_cm2)` 기준이다. 같은 논문의 대조군과 희토류 첨가군을 모두 학습에서 제외한다. 결측 대치와 스케일링은 학습 자료로만 계산한다.

| 평가 | R² | 해석 |
|---|---:|---|
| 새 논문 2편 RE>0 8행만 외부 평가, 기존 core8/SVR C0.3 고정 | -2.6444 | 새 두 논문을 학습에 사용하지 않음 |
| 같은 외부 8행, 기존 P/S 제거 + 제조공정/SVR C0.3 고정 | -2.1022 | 아직 새 문헌으로 일반화하지 못함 |
| 확장 41행, 동일 core8/SVR C0.3, 보조 가중치 1 | 0.1042 | 논문 제외 고정 설정 결과 |
| 확장 41행, P/S 제거 + 제조공정/SVR C1, 보조 가중치 0.25 | **0.2111** | 16개 설정 중 관찰한 최고값: 탐색 결과 |
| 확장 41행, 설정 선택까지 안쪽 논문 제외 검증으로 수행 | **-0.0105** | 중첩 검증 결과; 최적 탐색값과 구분해야 함 |

최고 탐색 조합의 log10 MAE는 0.5831, 논문별 균형 MAE는 0.7211이다. 아직 높은 정확도라고 주장할 근거는 없다. 이전 최고값 0.1634는 33행 평가였으므로 41행의 0.2111과 직접 상승률을 계산하지 않는다. 이전 고정 후보(C0.3/제조공정/보조가중치1)를 같은 역사적 33행에 평가하면 새 자료 추가 후 R²=0.0970으로, 기존 0.1634보다 낮아졌다.

이미 확보한 비희토류 공정 자료 66행을 추가하는 실험도 같은 RE 41행으로 비교했다. 가장 좋은 설정도 R²=-0.0929였으며, 최고 탐색 후보(C1/가중치0.25)는 0.2111→-0.2928이었다. 따라서 해당 66행은 이번 기본 학습 데이터에 합치지 않았다. 행 수 증가만으로 성능이 좋아지지 않는다는 결과를 보존했다.

## 컬럼 결정

- 유지: C, Si, Mn, RE 함량·종류, 전해질 종류.
- 우선 입력 후보: 가공 상태, 용해 경로, 냉각 방식, 실제 최종 열처리 온도·시간.
- P/S: 원본에는 보존하고, 현재 최고 후보의 모델 입력에서만 제외한다.
- 수집 우선: 담금질 온도·유지시간·매체, 뜨임 온도·유지시간, 압연 시작/종료 온도·압하율, PDP 직전 노출 시간, 수치 시험온도·pH·염화물 농도.
- 압연 가열과 최종 열처리를 별도 컬럼에 기록한다. 여러 열처리 단계의 시간/온도를 하나의 값으로 섞지 않는다.
- icorr를 같은 전기화학 시험에서 추정하는 Ecorr, Tafel 기울기, Rp/Rct 및 수동태 전류는 공정조건 예측기의 입력으로 추가하지 않는다.

## 추가 문헌 심사 기록

| 문헌 | 처리 |
|---|---|
| A572 Gr.65, Surface Technology 2020, DOI 10.16490/j.cnki.issn.1001-3660.2020.08.025 | 공개 초록에 0.0047% RE/2.77e-6 A/cm² 확인. 전체 조성·공정·대조군 미확보라 미편입 |
| La/Ce low alloy steel, JMRT 2025, DOI 10.1016/j.jmrt.2025.01.207 | 원문 표 접근 미완료; 조성 및 PDP 수치를 확보하기 전 미편입 |
| Q355 tower, JMRT 2026, DOI 10.1016/j.jmrt.2026.03.287 | 공개 정보만으로 전체 조건 미확보; 미편입 |
| Cr/RE HRB400, npj Materials Degradation 2026, DOI 10.1038/s41529-026-00746-3 | 원문 확보. Table1의 ipass는 icorr와 다른 목표라 현재 데이터에 미편입 |
| Q370qENHY, Materials 2025, DOI 10.3390/ma18051048 | 원문 확보. EIS/중량감량 결과이고 tabulated PDP icorr 확인되지 않아 미편입 |

재실행: `build_re_all_journals.py`, `evaluate_re_all_journals.py`, `evaluate_auxiliary_process.py`. 전체 예측은 predictions.csv 및 auxiliary_process_predictions.csv, 설정별 결과는 scores.csv 및 auxiliary_process_comparison.csv에 보존했다.
