Repository: MingyuLee987/corrosion_project

# corrosion_project

희토류 첨가 강재의 부식전류밀도 `i_corr` 예측 실험입니다.

현재 주 분석은 [50행 확장 데이터](data/training_RE_expanded.csv)와 [확장 검증 보고서](RE_EXPANSION_2026-10-12.md)입니다. `.venv/Scripts/python.exe -B corrosion_re_expand.py`로 재현합니다.

49편 엑셀 기반의 [전체 컬럼 수집 결과](results/workbook_mining/collection_report.md)와 [데이터마이닝 수집 엑셀](outputs/workbook_mining/literature_mining_collected.xlsx)은 별도 문헌 수집표입니다. 114행 중 전체 34개 측정·계산 항목이 완비된 행은 0행이므로 현재 학습 데이터에 자동 합치지 않았습니다.

data 폴더의 학습 CSV는 `training_51.csv`(원본 47행)와 `training_RE_expanded.csv`(확장 50행) 두 개입니다. 기준 RE 데이터와 신규 3행은 실행 중 구성하므로 중복 CSV를 저장하지 않습니다. 보조 자료는 `review/`(검토·후보), `sources/`(이전 수집·스냅샷), `time/`(시간 검증 별도 실험), `v2/`(대조군 기반 실험), `templates/`(입력 예시·범주값)에 있습니다.

- [처음 실행 안내](README_먼저읽기.txt)
- [2026-10-09 모델 개선 결과와 한계](MODEL_IMPROVEMENT.md)
- [2026-10-10 부식 논문 기반 확장 실험과 실행 방법](CORROSION_RESEARCH_2026-10-10.md)
- [Q1 AI 논문 근거와 실제 모델 실행 기록](AI_Q1_RUN_REPORT.md)
- [새 파이프라인 v2 설계와 실행 결과](V2_REDESIGN.md)
- [v2 학습용 31컬럼 표](data/v2/v2_curated_31.csv)
- [분극 전 표면 조도 Ra 원문 검토표](data/review/surface_roughness_review.csv)
- 완전 신규 조건 예측: `prediction_input.csv` 작성 후 `새조건_예측.bat`
- 같은 시험의 무첨가 대조군을 알고 있을 때: `paired_prediction_input.csv` 작성 후 `대조군_새조건예측.bat`
- 대조군 모델 논문 단위 검증·재학습: `대조군_모델검증.bat`

File: results/phase_algorithms_v2/report.md
# 추가 상 검증 및 모델 비교

2026-10-13. La 첨가 Q355 논문의 Sec3.1 Figure2a–d에서 시편별 조직을 확인하여 기존 희토류 데이터 4행의 상 정보를 보완했다. 원문: https://www.mdpi.com/1996-1944/17/18/4467 . 67ppm은 펄라이트/다각형 페라이트/입상 베이나이트/준다각형 페라이트, 110ppm은 펄라이트/다각형 페라이트/입상 베이나이트, 230ppm은 명시적으로 보고된 침상 페라이트, 310ppm은 펄라이트/침상 페라이트를 기록했다. 열거한 구성요소는 저자가 명시한 것으로 다른 구성요소가 없다는 뜻이 아니다. 미첨가 대조군 조직과 분율은 임의 추정하지 않았다. 확장 데이터에서 보고 상이 있는 행은 21→25행, 기존 314행에서는 9→13행이다.

상/조직 입력과 결정립·분율 추가 입력에 대해 Random Forest 및 Extra Trees 각 최소 잎 표본수3/8(64 trees), 보조 가중치0.25를 비교했다. 상/조직 포함 SVR C0.1/0.3, gamma scale, epsilon0.1, 보조 가중치0.25/1도 비교해 총12개 설정을 평가했다. 비교 범위를 사전에 정한 후 이번 결과를 계산했으며, 앞선 탐색 이력이 있는 자료라는 한계는 유지된다.

| 평가 | log10(icorr) R² |
|---|---:|
| 이번 최고 고정 설정의 논문 제외 평가 | **0.1932** |
| 모델 설정 선택까지 포함한 중첩 논문 제외 평가 | **0.1292** |
| 전체326행 학습 후 같은 RE>0 41행 재예측 | 0.8158 |
| 전체326행 학습 후 같은 전체326행 재예측 | 0.2125 |

최고 탐색 모델은 SVR C0.1/gamma scale, 보조 가중치1, 상·조직 포함/결정립·분율 제외다. RE 평가 표본은 이전과 동일한41행·13편으로 유지했다. 같은 논문의 모든 대조군 및 첨가군을 바깥/안쪽 학습에서 제외하며, 대치·스케일링은 학습 자료에서만 수행한다. 추가된 상 컬럼도 평가 논문에서 학습으로 유입되지 않는다. 검증 후 최종 모델은326행 전체로 다시 학습했다.

이전 상 포함 중첩 검증 -0.1087보다 이번0.1292가 높지만 **상 보완과 탐색 설정이 동시에 달라졌으므로 개선을 상 효과만으로 해석하지 않는다.** 아직 독립적인 새 문헌 검증이 필요하다. 이전 상 제외 최고 탐색값0.2111을 넘은 것도 아니다. 학습 R²를 최고로 만드는 대신 논문 제외 예측력을 설정 선택 기준으로 사용했다.

재실행: `.venv/Scripts/python.exe -X utf8 -B tune_phase_model.py --algorithms`

모델: `results/phase_algorithms_v2/model_all326.joblib`

예측: `.venv/Scripts/python.exe -X utf8 -B predict_phase_model.py input.csv output.csv --model results/phase_algorithms_v2/model_all326.joblib`

`comparison.csv`, `validation.json`, `predictions.csv`에 전체 설정 점수와 선택·예측·입력 해시를 저장했다. 이전 phase_tuning 결과/모델은 해당 시점의 기록으로 보존했다. 기존 부식전류와 행 수는 바꾸지 않았다.
