Repository: MingyuLee987/corrosion_project

# corrosion_project

희토류 첨가 강재의 부식전류밀도 `i_corr` 예측 실험입니다.

현재 주 분석은 [50행 확장 데이터](data/training_RE_expanded.csv)와 [확장 검증 보고서](RE_EXPANSION_2026-10-12.md)입니다. `.venv/Scripts/python.exe -B corrosion_re_expand.py`로 재현합니다.

49편 엑셀 기반의 [전체 컬럼 수집 결과](results/workbook_mining/collection_report.md)와 [데이터마이닝 수집 엑셀](outputs/workbook_mining/literature_mining_collected.xlsx)은 별도 문헌 수집표입니다. 114행 중 전체 34개 측정·계산 항목이 완비된 행은 0행이므로 현재 학습 데이터에 자동 합치지 않았습니다.

data 폴더의 학습 CSV는 `training_51.csv`(원본 47행)와 `training_RE_expanded.csv`(확장 50행) 두 개입니다. 기준 RE 데이터와 신규 3행은 실행 중 구성하므로 중복 CSV를 저장하지 않습니다. 보조 자료는 `review/`(검토·후보), `sources/`(이전 수집·스냅샷), `time/`(시간 검증 별도 실험), `v2/`(대조군 기반 실험), `templates/`(입력 예시·범주값)에 있습니다.

- [처음 실행 안내](README_먼저읽기.txt)
- [2026-10-09 모델 개선 결과와 한계](MODEL_IMPROVEMENT.md)
- [2026-10-10 부식 논문 기반 확장 실험과 실행 방법](CORROSION_RESEARCH_2026-10-10.md)
- [Q1 AI 논문 근거와 실제 모델 실행 기록](AI_Q1_RUN_REPORT.md)
- [새 파이프라인 v2 설계와 실행 결과](V2_REDESIGN.md)
- [v2 학습용 31컬럼 표](data/v2/v2_curated_31.csv)
- [분극 전 표면 조도 Ra 원문 검토표](data/review/surface_roughness_review.csv)
- 완전 신규 조건 예측: `prediction_input.csv` 작성 후 `새조건_예측.bat`
- 같은 시험의 무첨가 대조군을 알고 있을 때: `paired_prediction_input.csv` 작성 후 `대조군_새조건예측.bat`
- 대조군 모델 논문 단위 검증·재학습: `대조군_모델검증.bat`

File: results/phase_analysis/report.md
# 조성·조직과 부식 저항성

2026-10-13. 논문의 실험 시편 결과를 확인한 경우만 기록했다. 서론의 다른 연구 결과나 조성으로 추정한 상은 입력하지 않았다. 이 자료는 관찰적 관계이며 조성, 공정, 개재물, 결정립 및 시험환경의 독립적인 인과효과를 분리하지 못한다.

## 문헌 근거

1. [UCS 저합금강 연구](https://www.mdpi.com/2075-4701/13/1/66), Sec3.1 Figure2/Table2 및 결론: 압연 Q235B와 RE 첨가 Q235B는 페라이트 98%와 소량의 펄라이트 조직이다. RE 첨가 시 결정립은 41→24μm로 작아진다. 다른 합금 조성인 SPA-H는 다각형 페라이트 57%, 입상 베이나이트 32%, 베이나이트계 페라이트 11%로 보고됐다. 논문은 균일한 조직의 내식성이 더 좋았다고 설명한다. 조성·공정에 따른 조직 변화가 부식에 관련될 수 있다는 직접적인 실험 근거지만, 조성 차이가 있으므로 상 자체의 효과만으로 해석할 수 없다. 원주조 시편의 prior austenite는 과거 모상이라 현재 시험상으로 입력하지 않았다.
2. [Ce 첨가 316L 연구](https://www.mdpi.com/1996-1944/18/1/69), Sec3.1 Figure1: Ce 함량이 다른 세 시편은 모두 단상 오스테나이트다. Ce 첨가에 따라 결정립이 미세하고 균일해진다. 따라서 같은 상 안에서도 내식성 차이가 생길 수 있으며, 상 종류만으로 RE 효과를 설명할 수 없다. 개재물 및 결정립 변화도 같이 고려해야 한다.
3. [교량강 연구](https://www.mdpi.com/2075-4701/15/1/85), Sec2 Figure1: 세 실험강 모두 다각형 페라이트와 펄라이트로 보고됐다. 같은 조직 종류라도 희토류와 개재물/녹층 변화에 따라 내식성이 달라질 수 있다.
4. [HRB400 연구](https://www.specialsteeljournal.com/zh/article/doi/10.20057/j.1003-8620.2024-00280/), PDF59–62쪽: RE 0→0.003→0.010%에서 보고 결정립 크기는 19.9→17.5→15.5μm, icorr는 7.612→4.937→4.727μA/cm²다. 결정립 미세화와 내식성 개선이 함께 관찰되지만 RE의 개재물 변성/녹층 효과와 분리된 인과관계는 아니다. 검증되지 않은 다른 상은 현미경 그림만 보고 임의 지정하지 않았다.
5. Y-X100 연구, DOI10.16533/j.cnki.15-1099/tf.201803014, 출판사 PDF Sec2.2: 불규칙 다각형 및 준다각형 페라이트 조직이 보고됐다. 웹 PDF 텍스트 확인만 완료했으며 이미지 재확인 상태는 evidence_method에 표시했다.

## 추가 컬럼

- `phase_reported`: 저자가 보고한 기지 상. ferrite가 있다고 기록한 것은 순수 단상이라는 의미가 아니다.
- `microstructure_constituents_reported`: 펄라이트/베이나이트 등 조직 구성요소. 펄라이트와 베이나이트를 단일 결정상으로 혼동하지 않도록 상과 분리했다.
- `phase_evidence_method`, `phase_source_url`, `phase_source_locator`, `phase_source_sha256`, `phase_verification_status`: 검증 방식과 출처.
- `polygonal_ferrite_fraction_pct`, `granular_bainite_fraction_pct`, `bainitic_ferrite_fraction_pct`, `matrix_grain_size_um`: 논문에서 수치가 있는 경우만 입력. 분율이 없으면 0이 아닌 결측으로 유지했다.

활성 데이터 training_PDP_augmented.csv 및 training_RE_expanded.csv에서 9행, 확장 training_RE_all_journals.csv에서 21행을 채웠다. 나머지는 미보고/미검증 상태다. 기존 행 수, record_id, icorr는 변경하지 않았고 코드에서 이를 검증했다. 재실행은 annotate_reported_phases.py이다. 기존 조성/공정으로부터 자동 추정한 상이나 부식 후 녹층 상은 이 컬럼에 넣지 않았다.

## 예측 비교

같은 RE>0 41행·13편에 대해 논문 전체 제외, SVR C1, 비희토류 보조 가중치0.25를 고정했다. 미검증 행을 제외하지 않고 결측 대치를 학습 자료에서만 수행했다.

| 입력 | log10 R² |
|---|---:|
| 기존 P/S 제외 + 제조공정 | 0.2111 |
| 위 입력 + 보고 상·조직 구성요소 | 0.1491 |
| 위 입력 + 상·조직·결정립 크기·페라이트 분율 | -0.0037 |

현재 확보된 상 정보를 추가하면 예측력이 떨어졌다. 컬럼은 문헌 자료로 보존하지만 기본 모델에 자동 채택하지 않는다. 물리적인 영향이 없다는 뜻이 아니라, 현재 표본의 적은 상 정보와 논문별 편향으로 일반화 이득이 확인되지 않았다는 의미다. 이 비교는 기존 최적 탐색 설정을 고정한 추가 실험이며 새로운 중첩 검증 결과로 주장하지 않는다. 전체 예측/점수는 predictions.csv 및 feature_comparison.csv에 저장했다. 기존 R² 결과는 상 추가 전 입력으로 계산된 기록이며, CSV의 메타데이터가 추가되어 파일 해시는 바뀌었다.
