Repository: MingyuLee987/corrosion_project

# corrosion_project

희토류 첨가 강재의 부식전류밀도 `i_corr` 예측 실험입니다.

현재 주 분석은 [50행 확장 데이터](data/training_RE_expanded.csv)와 [확장 검증 보고서](RE_EXPANSION_2026-10-12.md)입니다. `.venv/Scripts/python.exe -B corrosion_re_expand.py`로 재현합니다.

49편 엑셀 기반의 [전체 컬럼 수집 결과](results/workbook_mining/collection_report.md)와 [데이터마이닝 수집 엑셀](outputs/workbook_mining/literature_mining_collected.xlsx)은 별도 문헌 수집표입니다. 114행 중 전체 34개 측정·계산 항목이 완비된 행은 0행이므로 현재 학습 데이터에 자동 합치지 않았습니다.

data 폴더의 학습 CSV는 `training_51.csv`(원본 47행)와 `training_RE_expanded.csv`(확장 50행) 두 개입니다. 기준 RE 데이터와 신규 3행은 실행 중 구성하므로 중복 CSV를 저장하지 않습니다. 보조 자료는 `review/`(검토·후보), `sources/`(이전 수집·스냅샷), `time/`(시간 검증 별도 실험), `v2/`(대조군 기반 실험), `templates/`(입력 예시·범주값)에 있습니다.

- [처음 실행 안내](README_먼저읽기.txt)
- [2026-10-09 모델 개선 결과와 한계](MODEL_IMPROVEMENT.md)
- [2026-10-10 부식 논문 기반 확장 실험과 실행 방법](CORROSION_RESEARCH_2026-10-10.md)
- [Q1 AI 논문 근거와 실제 모델 실행 기록](AI_Q1_RUN_REPORT.md)
- [새 파이프라인 v2 설계와 실행 결과](V2_REDESIGN.md)
- [v2 학습용 31컬럼 표](data/v2/v2_curated_31.csv)
- [분극 전 표면 조도 Ra 원문 검토표](data/review/surface_roughness_review.csv)
- 완전 신규 조건 예측: `prediction_input.csv` 작성 후 `새조건_예측.bat`
- 같은 시험의 무첨가 대조군을 알고 있을 때: `paired_prediction_input.csv` 작성 후 `대조군_새조건예측.bat`
- 대조군 모델 논문 단위 검증·재학습: `대조군_모델검증.bat`

File: results/prediction_diagnostics/improvement_plan.md
# 검증 성능 진단과 개선 우선순위

2026-10-13. 최신 중첩 논문 제외 검증의 희토류 첨가41행/13편에 대해 저장 예측값으로 재계산했다. 추가 학습이나 평가 행 삭제는 하지 않았다.

## 현재 예측의 적중률

`k배 이내`는 `실제값/k ≤ 예측값 ≤ 실제값×k`로 정의한다. 로그 오차의 절댓값이 `log10(k)` 이하인 행의 비율이다. 분류 정확도나 개별 예측의 성공 확률/신뢰수준을 뜻하지 않는다.

| 허용 배수 | 중첩 검증 적중 행 | 검증 적중률 | 동일 학습41행 재예측 적중률 |
|---|---:|---:|---:|
| 2배 | 6/41 | 14.6% | 78.0% |
| 3배 | 15/41 | 36.6% | 87.8% |
| 5배 | 23/41 | 56.1% | 95.1% |
| 10배 | 34/41 | 82.9% | 97.6% |

중첩 검증 log10 R²=0.1292, MAE=0.6651이다. 이를 배수로 변환한 기하평균 오차 배수는4.63배, 중앙값 배수는4.53배다. 배수는 과대/과소 예측을 대칭으로 계산한 값이며 산술 평균 상대오차와 다르다. 13개 논문에 같은 비중을 주면 2배 이내 적중률9.3%, 5배43.9%, 10배78.2%로 낮아진다. 큰 논문에 행이 집중된 영향도 있으므로 행 기준 적중률만으로 일반화 성능을 주장하지 않는다.

## 오류가 큰 자료

논문별 평균 로그 오차가 큰 출처는 UCS23(1.5184), Ma19FSS(1.3468), Zhang2025(0.9549)다. 이들의 자료·단위·시험 조건·입력 결측을 먼저 재검토한다. 원자료 오류가 입증되지 않는 한 성능을 올리기 위해 삭제하지 않는다. 현재 단일 모델에는 저합금강, 페라이트계 및 오스테나이트계 스테인리스강이 섞여 있다. Ma19FSS/Zhang2025의 Cr은 약19wt%지만 최종 모델의 직접 조성 입력에 Cr/Ni/Mo는 없다. 이 사실은 재검토할 입력의 후보를 제시할 뿐, 잔차만으로 원인을 확정하지 않는다.

## 개선 순서

1. **측정 조건과 제조 상태를 먼저 맞춘다.** 우선 큰 오차 논문의 단위, 강재 상태, 시험 전 노출시간, 온도, pH, 실제 염화물 농도, 표면 연마/산세/밀스케일 상태, OCP 안정화 시간 및 스캔 속도를 검증한다. 제조공정과 시험 조건의 명확한 값을 늘리고, 논문에 없는 수치는 임의 보충하지 않는다. 범위 조성은 기존 중간값 규칙과 출처 표시를 유지한다.
2. **강종 차이를 표현하는 입력을 비교한다.** SVR을 유지하면서 Cr/Ni/Mo/Cu, 강종 구분, 보고 상 및 검증된 환경을 조합해 단계적으로 비교한다. 과거 합금 원소의 단순 추가가 성능을 낮췄으므로 증가를 보장하지 않는다. 데이터가 충분해지면 저합금강/스테인리스강 별 모델과 공통 모델을 같은 논문 제외 기준으로 비교한다. 평가 범위를 좁힌 결과는 전체41행 결과와 별도로 보고한다.
3. **독립적인 희토류 실험 논문을 늘린다.** 우선 비슷한 강종·전해질에서 실제 희토류 함량, 미첨가 대조군, 제조공정, 상/조직을 함께 보고한 논문을 모은다. 동일 논문의 반복 행을 늘리는 대신 서로 다른 출처와 희토류 종류·함량 범위를 확보한다. 현재41행/13편의 작은 표본에서 복잡한 조성×상 상호작용을 대량 추가하지 않는다.
4. **희토류 효과의 상대 예측을 별도 평가한다.** 같은 조성·공정·시험 조건의 미첨가 대조군이 있는 경우 `Δlog10(icorr)=log10(icorr_RE/icorr_control)`를 별도 목표로 구성할 수 있다. 논문 간 절대값 차이를 줄일 가능성이 있으나 아직 검증하지 않았다. 이 모델은 절대 icorr 모델과 다른 질문에 답하며, 대조군을 실측하지 않는 신규 조건에서 절대 부식전류가 바로 산출되는 것은 아니다. 짝 전체를 같은 논문 그룹으로 분리한다.

이후 C/gamma/epsilon, 희토류·보조자료 가중치, 특징 조합은 내부 검증에서 선택하고, 외부 논문은 그 선택에 사용하지 않는다. 동일 자료로 탐색을 반복했으므로 새로 수집한 독립 논문을 최종 시험 자료로 고정한다. 개선의 판정은 같은 평가 집합에서 중첩 R², MAE, 2배·5배 적중률을 함께 비교한다. R² 목표값을 미리 달성할 수 있다고 보장하지 않는다.

방법 참고: [scikit-learn 교차검증](https://scikit-learn.org/stable/modules/cross_validation.html), [R² 정의](https://scikit-learn.org/stable/modules/generated/sklearn.metrics.r2_score.html).

재계산: `diagnose_prediction_accuracy.py`. 수치는 `accuracy_thresholds.csv`, `paper_errors.csv`, `row_errors.csv`, `summary.json`에 저장했다.
