Repository: MingyuLee987/corrosion_project

# corrosion_project

희토류 첨가 강재의 부식전류밀도 `i_corr` 예측 실험입니다.

현재 주 분석은 [50행 확장 데이터](data/training_RE_expanded.csv)와 [확장 검증 보고서](RE_EXPANSION_2026-10-12.md)입니다. `.venv/Scripts/python.exe -B corrosion_re_expand.py`로 재현합니다.

49편 엑셀 기반의 [전체 컬럼 수집 결과](results/workbook_mining/collection_report.md)와 [데이터마이닝 수집 엑셀](outputs/workbook_mining/literature_mining_collected.xlsx)은 별도 문헌 수집표입니다. 114행 중 전체 34개 측정·계산 항목이 완비된 행은 0행이므로 현재 학습 데이터에 자동 합치지 않았습니다.

data 폴더의 학습 CSV는 `training_51.csv`(원본 47행)와 `training_RE_expanded.csv`(확장 50행) 두 개입니다. 기준 RE 데이터와 신규 3행은 실행 중 구성하므로 중복 CSV를 저장하지 않습니다. 보조 자료는 `review/`(검토·후보), `sources/`(이전 수집·스냅샷), `time/`(시간 검증 별도 실험), `v2/`(대조군 기반 실험), `templates/`(입력 예시·범주값)에 있습니다.

- [처음 실행 안내](README_먼저읽기.txt)
- [2026-10-09 모델 개선 결과와 한계](MODEL_IMPROVEMENT.md)
- [2026-10-10 부식 논문 기반 확장 실험과 실행 방법](CORROSION_RESEARCH_2026-10-10.md)
- [Q1 AI 논문 근거와 실제 모델 실행 기록](AI_Q1_RUN_REPORT.md)
- [새 파이프라인 v2 설계와 실행 결과](V2_REDESIGN.md)
- [v2 학습용 31컬럼 표](data/v2/v2_curated_31.csv)
- [분극 전 표면 조도 Ra 원문 검토표](data/review/surface_roughness_review.csv)
- 완전 신규 조건 예측: `prediction_input.csv` 작성 후 `새조건_예측.bat`
- 같은 시험의 무첨가 대조군을 알고 있을 때: `paired_prediction_input.csv` 작성 후 `대조군_새조건예측.bat`
- 대조군 모델 논문 단위 검증·재학습: `대조군_모델검증.bat`

File: results/semantic_corrected/report.md
# 컬럼 의미를 점검한 후의 검증

원본460행의 icorr와 검증 대상 희토류47행은 변경하지 않았다. 논문 단위로 대조군까지 제외하는 중첩 검증을 유지했다. 입력의 단위·시험 단계·기지 조직을 구분한3개 묶음과12개 SVR 후보를 비교하였다.

| 실험 | 중첩 log10 R² | log10 MAE | 2배 이내 | 3배 이내 | 5배 이내 | 10배 이내 |
|---|---:|---:|---:|---:|---:|---:|
| 기존460행·4개 SVR 후보 | −0.1678 | 0.7431 | 9/47 (19.1%) | 14/47 (29.8%) | 24/47 (51.1%) | 34/47 (72.3%) |
| 의미 점검·근사 몰농도 제외·12개 후보 | **−0.0660** | **0.7161** | 7/47 (14.9%) | 15/47 (31.9%) | 29/47 (61.7%) | 35/47 (74.5%) |

입력 설계와 후보 수가 함께 바뀐 비교이므로 변화 전체를 특정 컬럼 하나의 효과로 귀속할 수 없다. R²와 평균 로그 오차는 나아졌지만2배 적중률은 낮아졌다. 여전히 음수R²이며, 현재 기본335행 SVR의 중첩R²=0.0587을 초과하지 못했다. 기본 모델을 교체하지 않는다.

## 실제 점검과 수정

- 질량백분율·ppm·몰농도·질량분율·체적분율을 구분했다. 근사/미검증으로 표시된 Cl 환산10행은 새로운 염화물 입력에서 제외했다. 삭제하거나 원본값을0으로 바꾸지 않았다.
- OCP 안정화의 초/분 별칭을 통일했다. 서로 다른 값이 동시에 있으면 중단하고, 최소 대기시간을 정확한 대기시간으로 바꾸지 않는다.
- 실제 PDP온도·열처리온도·사전노출온도를 구분하고, 사전노출과 OCP 대기시간을 분리했다.
- 기지 상과 부식 생성물을 분리하고, 출처마다 다른 긴 조직 문자열을 넓은 보고 기지 범주로 바꿨다. pearlite를 단일 결정상으로 해석하지 않는다.
- Cr 함량 영역과 RE의 상호작용을 가설로 비교했다. Cr미보고는 결측이며, grade이름으로 기지 상을 확정하지 않는다.
- Ecorr·Tafel 기울기·부식 후 녹층 상·icorr 환산 부식속도·DOI/저널/논문 식별자를 입력으로 추가하지 않았다.

첫 의미 점검 실행은 미검증 Cl 환산값을 포함하여 중첩R²=−0.5626이었다. 그10행의 입력값을 결측으로 처리한 재실행은 동일12개 후보에서−0.0660이었다. 이 비교는 동일 자료에서 특정 전처리를 고친 결과이며, 독립 외부 검증은 아니다. 첫 실행을 실패 감사 기록으로 보존한다.

[컬럼 의미 사전](../semantic_audit/column_meanings.md), [전체 컬럼의 입력 여부·결측률](../semantic_audit/column_roles_and_coverage.csv), [기존 논문별 오류](../semantic_audit/baseline_error_by_paper.csv)에 근거를 남겼다. 자동 변환은 `semantic_features.py`이며 새 모델에서만 적용한다.

## 다음 연구 우선순위

1. 산성용액의 FSS와 UCS는 기존 오차제곱의약39%를 차지한다. 원문단위·PDP방법·표면상태·시험전 노출을 먼저 추가 확인한다. 원문mA를 점수를 위해µA로 바꾸거나 오류가 큰 행을 삭제하지 않는다.
2. RE함량뿐 아니라 동시합금W, S/O 및 개재물 유형·개수·크기를 확보한다. 특히W동시첨가 연구의 차이를 RE의 인과효과로 해석하지 않는다.
3. 같은 강종·전해질·온도·표면상태에서 RE함량이 달라지는 독립 논문을 우선 확보한다. 같은 조성의 조건별48행보다 독립된 연구 범위를 늘리는 것이 일반화 확인에 유용하다.
4. 비교 가능한 시험범위를 사전에 정의해 그 범위의 성능을 별도로 보고한다. 전체47행 점수도 함께 유지하고, 좋은 행만 사후선택한 값을 전체 정확도로 제시하지 않는다.
5. 반복 탐색을 멈춘 설정으로 아직 사용하지 않은 신규 논문을 평가한다. 이번 중첩 검증도 반복 탐색으로부터 완전히 독립적이지 않다.

```powershell
.venv/Scripts/python.exe -X utf8 -B tune_phase_model.py --semantic --input data/training_RE_auxiliary_460.csv --output results/semantic_corrected
.venv/Scripts/python.exe -X utf8 -B predict_phase_model.py input.csv output.csv --model results/semantic_corrected/model_all460.joblib
```

고정 후보의 최고 탐색 R²=0.0257은 설정 선택에 사용한 같은 검증 자료에서의 값이므로 중첩 검증R²와 구분한다.
