Repository: MingyuLee987/corrosion_project

# corrosion_project

희토류 첨가 강재의 부식전류밀도 `i_corr` 예측 실험입니다.

현재 주 분석은 [50행 확장 데이터](data/training_RE_expanded.csv)와 [확장 검증 보고서](RE_EXPANSION_2026-10-12.md)입니다. `.venv/Scripts/python.exe -B corrosion_re_expand.py`로 재현합니다.

49편 엑셀 기반의 [전체 컬럼 수집 결과](results/workbook_mining/collection_report.md)와 [데이터마이닝 수집 엑셀](outputs/workbook_mining/literature_mining_collected.xlsx)은 별도 문헌 수집표입니다. 114행 중 전체 34개 측정·계산 항목이 완비된 행은 0행이므로 현재 학습 데이터에 자동 합치지 않았습니다.

data 폴더의 학습 CSV는 `training_51.csv`(원본 47행)와 `training_RE_expanded.csv`(확장 50행) 두 개입니다. 기준 RE 데이터와 신규 3행은 실행 중 구성하므로 중복 CSV를 저장하지 않습니다. 보조 자료는 `review/`(검토·후보), `sources/`(이전 수집·스냅샷), `time/`(시간 검증 별도 실험), `v2/`(대조군 기반 실험), `templates/`(입력 예시·범주값)에 있습니다.

- [처음 실행 안내](README_먼저읽기.txt)
- [2026-10-09 모델 개선 결과와 한계](MODEL_IMPROVEMENT.md)
- [2026-10-10 부식 논문 기반 확장 실험과 실행 방법](CORROSION_RESEARCH_2026-10-10.md)
- [Q1 AI 논문 근거와 실제 모델 실행 기록](AI_Q1_RUN_REPORT.md)
- [새 파이프라인 v2 설계와 실행 결과](V2_REDESIGN.md)
- [v2 학습용 31컬럼 표](data/v2/v2_curated_31.csv)
- [분극 전 표면 조도 Ra 원문 검토표](data/review/surface_roughness_review.csv)
- 완전 신규 조건 예측: `prediction_input.csv` 작성 후 `새조건_예측.bat`
- 같은 시험의 무첨가 대조군을 알고 있을 때: `paired_prediction_input.csv` 작성 후 `대조군_새조건예측.bat`
- 대조군 모델 논문 단위 검증·재학습: `대조군_모델검증.bat`

# PDP-linked immersion dataset

Current dataset: 18 rows from 5 papers. Source counts: Coat24 4, Sherif14 2, Eyu16 3, EH47_21 3, N80_24 6. The original training_51.csv remains the audit source. RE-only continuous-immersion subset remains 4 rows from Coat24. Noncontinuous auxiliary data contains 15 rows.

N80_24 (10.3390/app14020728) adds six unique Table 5 PDP/Tafel measurements. Table 1 supplies quantitative steel composition. Section 2.3 explicitly describes electrochemical measurement after autoclave immersion. Table 2 and Figure 8 link durations and temperatures to Table 5. Durations are 84, 168, 336 and 672 hours at 80 C, plus 168 hours at 40 and 120 C. The repeated 80 C / 7 day measurement is deduplicated.

N80 PDP was measured ex situ at ambient temperature and pressure. Autoclave temperature and pressure belong only to pre-exposure columns. The 3600 second OCP waiting period is separate from immersion duration. Half-immersed two-phase coupons and the unspecified tested face are flagged. Unreported RE is missing, not zero. Tables 3/4 corrosion-rate values are not targets.

Eligibility requires quantitative composition and explicitly PDP-linked positive continuous pre-exposure duration. Separate mass-loss durations and unknown durations are not substituted. Cyclic and salt-spray exposure remain auxiliary. Composition can come from a sample table, prose or documented base steel plus measured RE, with provenance retained.

Rebuild: build_time_verified.py. Modeling entry point: corrosion_time_verified.py. Any benchmark files predating this 18-row rebuild describe the previous dataset and have not been rerun for this addition. Input policy: at most 40 raw features and at most 20% missing before imputation; unknown/not_reported counts as missing. Source and target metadata are not predictors.

File: results/time_verified/reference_paper.txt (part 1 of 4)
PAGE 1
npj | materials degradation
Article
Published in partnership with CSCP and USTB
https://doi.org/10.1038/s41529-026-00859-9
A supervised machine learning approach
with dual GAN augmentation and Bayesian
HPO for corrosion prediction of Mg-
Li alloys
Check for updates
Subramanian M1
, Arunkumar N1, Diviya M2 & Ashok Kumar Rajendran3
The current study overcomes the limitations of Mg-Li alloys by creating a dataset with 450 data points
sourced from literature. Two generative adversarial network (GAN) architectures, non-saturating GAN
(NSGAN) with residual generator blocks, spectral normalization and feature matching loss, and
Wasserstein GAN with gradient penalty (WGAN-GP) were used to generate augmented datasets.
WGAN-GP had relatively better attribute ﬁdelity to the KS/correlation values with composite score of
0.641 than NSGAN augmented data with score of 0.629. NSGAN-augmented data provided ML R2
mean of 0.752 than WGAN-GP with mean of 0.716 across all corrosion targets such as Ecorr, icorr, CR
and H2 evolution rate. The NSGAN augmented dataset were combined with experimental data and
Bayesian hyperparameter optimization was performed using Optuna m-TPE across ﬁve ML models,
namely RF, XGBoost, SVR, AdaBoost and CatBoost. The integrated Experimental+NSGAN
+CatBoost-HPO framework obtained test R2 values of 0.867, 0.814, 0.814 and 0.763 for Ecorr, icorr, CR
and H2 evolution rate, respectively, which are 12.5%, 13.7%, 13.8% and 15.3% higher than
experimental CatBoost-HPO baseline. SHAP analysis and permutation importance identiﬁed crystal
structure as the dominant predictor for all targets. This framework establishes NSGAN-based
augmentation as a preferred approach for electrochemical data of Mg-Li alloys.
Mg-Li alloys are the lightest structural metal material with densities of
1.25 g/cm3 to 1.65 g/cm3, being 3/4th of conventional Mg alloys and less
than 2/3rd of aluminium alloys1,2. The combination of ultra-low density,
speciﬁc stiffness, electromagnetic damping, and biocompatibility of Mg-Li
alloys has found its applications in satellite structures, aerospace airframes,
biodegradable orthopaedic implants and next-generation anodes for Li-air
batteries3,4. However, their aqueous corrosion behaviour has restricted the
alloys from wider applications. Mg and Li have negative standard potential
of −2.37 V and −3.04 V, respectively, and the resulting oxides MgO and
Li2O have Pilling–Bedworth ratio below the unity, fail to form passive ﬁlm
under extreme conditions5,6. Similarly, the α-Mg and β-Mg-Li phases show
different electrochemical potentials, where micro-galvanic corrosion occurs
within the phases before the chloride ions interact7. Therefore,the corrosion
behavior and prediction for Mg-Li alloys under different electrolyte still
remains a challenge for researchers.
The corrosion behaviour of Mg-Li alloys is determined by Li content,
phase compositions such as α-hcp, β-bcc and α + β, grain size, stability of
the surface ﬁlm and environmental factors such as chloride ion
concentration8,9. Minor alloying elements such as Al, Zn, Mn, Ca, RE, Sn, Y,
and Zr have the effects of reﬁning grain size, deterioration of second phase
nucleation and initiation of galvanic couples through precipitates such as
MgZn2, AlLi and Mg17Al12
10,11. Thermomechanical processing such as
rolling, extrusion, ECAP and FSP further modiﬁes grain size, dislocation
density, crystallographic texture and residual stress which affects corrosion
kinetics12. Electrolyte parameters such as chloride ion concentration, pH,
temperature and immersion time affect icorr based on the composition of
alloy13. The traditional experimental procedure of casting, processing,
immersion and potentiodynamic scanning to extract Tafel slopes is time-
consuming, expensive and limited by samples. Computational approaches
such as DFT and CALPHAD are important tools in materials informatics,
1Department of Mechanical Engineering, St. Joseph’s College of Engineering, Chennai, Tamil Nadu, India. 2School of Computer Science and Engineering, Vellore
Institute of Technology, Vellore, Tamil Nadu, India. 3Department of Mechanical Engineering, RMD Engineering College, Chennai, Tamil Nadu, India.
e-mail: subramanian.manivel@gmail.com
npj Materials Degradation | (2026) 10:108 
1
1234567890():,;
1234567890():,;

PAGE 2
but their limitation challenge their high-throughput application14,15. DFT
can predict fundamental properties but is computationally intensive, lim-
iting to small systems with hundreds of atoms and short time scale.
CALPHAD-based phase models can able to predict the equilibrium phase
fractions and transformation temperatures, but their reliability is limited by
the experimental data and the thermodynamic databases used, which for
ternary and quaternary Mg-Li alloy systems remain still incomplete16. The
effectiveness of utilizing DFT and CALPHAD to relate alloy composition,
processing techniques and environmental factors to predict corrosion
parameters such as Ecorr, icorr and CR remains challenging because these
techniques are based on equilibrium thermodynamics and atom level
kinetics and not by the multiscale and system dependent phenomenon
which affect corrosion of a material17.
Supervised machine learning has established a relationship between
experimental data and high-dimensional property prediction in corrosion
science18,19.Decisiontreeensemblemodelling,kernelapproachesandneural
networks have been utilized in the study of corrosion of stainless steel,
aluminium alloys, carbon steels and MPEAs. The predicted R2 values range
from 0.80 to 0.93 for few hundred to thousands of experimental data which
are currently available20,21. Lu et al. trained four regression models, namely
RF, MLR, SVR, XGBoost using limited corrosion potential dataset based on
alloy composition and physical characteristics for Mg alloys22. Moses et al.
predicted the electrochemical corrosion behaviour of Mg alloys with seven
ML models and demonstrated XGBoost with high performance metrics23.
Ghorbani et al. established an integrated Bayesian optimization and an
active learning approach for the accelerated design of Mg alloys24. Jain et al.
demonstrated that ensemble methods accurately predict the mechanical
properties of light weight Mg alloys with minimum error25. These studies
conﬁrm that the corrosion characteristics as a learnable variable with
composition and processing parameters. However, their limitations restrict
the accuracy of the model. The feature space constitutes the primary lim-
itations. Many of the Mg alloys ML models provide alloys as vectors that
include elemental weight fractions as compositions, processing conditions
and electrolyte properties. The model must independently identify ther-
modynamic and electrochemical relationships directly from data26. icorr is
associated with CR by Faraday’s law through equivalent weight and alloy
density, which can be calculated from composition but are rarely provided
as input features. The Pilling–Bedworth ratio which is responsible for
determining protective oxide layers is also unavailable. Miedema mixing
enthalpies, electronegativityvariations and atomicsize mismatch factors are
essential
for
formation
of
galvanic
couples
and
solid
solution
thermodynamics27. Recent interpretable ML research on Mg alloys suggest
that physicochemical alloy descriptors are the most accurate predictors of
corrosion rates. However, these descriptors have not been included in
majority of Mg-based ML models28. The volume of data is considered as
secondarylimitation.AlmostallMLstudiesonMgalloycorrosionarebased
on less than 500 experimental datasets, a region where deep ensembles and
neural networks lack the ability to achieve their performance without
overﬁtting29. Wang et al. created Mg-Li corrosion data considering com-
position, processing conditions and electrolyte properties from literature
and trained six ML regressors including XGBoost demonstrating R2 values
of approximately 0.856 for Ecorr and 0.841 for icorr
30. Recent studies are
focussed on improving data-driven corrosion and alloy design. Machine
learning-assisted optimization of HEA coatings offer a similar approach for
generative augmentation in corrosion research31. Physics informed neural
networks have enhanced corrosion rate prediction by integrating physical
dependencies32. Data-driven microstructure property investigation on
magnesium alloys indicates crystal structure as primary predictor of cor-
rosion behaviour33. Chemically informed active learning and other data
driven approaches have demonstrated the ability to optimize materials with
few data entries34. The hybrid ﬁnite element and deep learning models have
been used to predict the corrosion of coated magnesium alloys35. These
results are the cutting edge of ML-based Mg-Li corrosion prediction.
However, ~85% variance threshold suggests that feature representation and
dataset size constitute limiting factors.
Generative adversarial network (GAN) offer a systematic approach to
the data volume constraint. Goodfellow et al. proposed the GAN metho-
dology trained to generate synthetic samples that are statistically indis-
tinguishable from the training distribution by employing a simultaneous
trained classiﬁer36. Two variations have acquired widespread use for tabular
material data, namely the WGAN-GP37, which improves training through
Lipschitz constrained model and NSGAN with feature match regularization
minimizing mode collapse through the use of feature space averaging38. In
the ﬁeld of corrosion, Woldesellasse and Tesfamariam increased the pre-
diction accuracy of neural network from 86% to 96% by applying condi-
tional GAN to augment pitting corrosion dataset39. Ma et al. additionally
implemented a conditional tabular GAN (CT-GAN) to predict the total
extentofpipingcorrosionandobtainedcomparableimprovements40.Liand
Birbilis have proposed the use of NSGAN and cardiGAN algorithms for
multiobjective MPEA optimization in the context of alloy design41–46.
Ghorbani et al. in their investigation demonstrated that NSGAN trained on
619 experimental MPEA corrosion dataset generatedsynthetic samples that
improved the random forest R2 for icorr from 0.38 to 0.83 and for Ecorr from
0.66 to 0.9047. The outcomes of these studies verify that GAN augmentation
is a signiﬁcant regularization method in corrosion environments with
limited data. In the current study, the ﬁrst use of GAN-based augmentation
for Mg-Li alloy corrosion prediction was demonstrated. It was also the ﬁrst
study to directly evaluate NSGAN with WGAN-GP on the same electro-
chemical dataset measured by distributional ﬁdelity and subsequent pre-
diction accuracy. In comparison with previous GAN studies on steels,
pitting data and MPEA, the current framework combines a physics
informed feature set of eight composition-derived thermodynamic and
electrochemical descriptors, a generalization oriented gap penalized Baye-
sian m-TPE objective and a physical constraint on synthetic data. The study
is the ﬁrst publicly available reproducible generative machine learning fra-
mework for Mg-Li corrosion.
The present investigation provides four major insights that address
signiﬁcant gaps in the literature: (1) a comprehensive dataset of 450 data on
Mg-Li corrosion was established from peer reviewed literature comprising a
complete range of composition, processing methods and electrolytic con-
ditions, (2) the dataset was modiﬁed based on the principle of Faraday’s law
by integrating thermodynamic descriptors such as E°mix, EW, ρalloy, PBR,
ΔHmix, Δχ, δ, VEC, (3) GAN architectures such as NSGAN with residual
generator blocks, spectral normalization, gradient clipping, cosine sche-
duling and feature matching loss, and WGAN-GP were trained and eval-
uated
for
data
augmentation,
with
optimal
generator
based
on
Kolmogorov–Smirnov distances and (4) NSGAN augmented data was
subjected to Bayesian HPO m-TPE with a gap penalized objective and
repeated 5-fold cross validation to ﬁne tune regression models such as RF,
XGBoost, SVR, AdaBoost, CatBoost conﬁrming physical descriptors
through permutation signiﬁcance metrics and SHAP feature attributes.
Results
Data characteristics and target distributions
The experimental dataset included 450 samples with 26 input features and
four corrosion target variables, namely corrosion potential (Ecorr, V vs SCE),
corrosion current density (icorr, µA/cm2), corrosion rate (CR, mm/yr) and
hydrogen evolution rate (mL/cm2/day). The crystal structure of the dataset
contains 481 entries of α + β phase microstructure with Li content varying
between 5.7 and 10.3 wt%, 382 entries of β phase microstructure with Li
content above 10.3 wt% and 137 entries of α phase microstructure with Li
content below 5.7 wt%. This distribution of Li content enables the model to
learn phase-dependent corrosion characteristics of Mg-Li alloys. Table 1
represents the descriptive statistics of four corrosion target variables. The
average Ecorr was identiﬁed as −1.647 V vs SCE with standard deviation of
0.07 V, which correlates with the results obtained for Mg-Li alloys in
chloride containing electrolyte solutions, due to magnesium dissolution in
narrowthermodynamicrange48,49.Thedistributionoficorr,CR,H2evolution
rate exhibited right skewness with values greater than 2.2. This highlights
that speciﬁc alloy compositions such as duplex α + β microstructure are
https://doi.org/10.1038/s41529-026-00859-9
Article
npj Materials Degradation | (2026) 10:108 
2

PAGE 3
susceptible to micro-galvanic corrosion50. Shapiro–Wilk test conﬁrms that
input features does not follow normal distribution at α = 0.05 since all
W < 0.983, p < 10−9) and justiﬁes the need for robust scaler for feature
normalization and logarithmic transformation for target variables. Figure 1
illustratesthe distribution normalization of corrosion targetvariablesbefore
and after transformation. The Ecorr variable was not subjected to any
transformation since it represented Gaussian distribution with skewness
ranging within ±0.5. The variables icorr, CR and H2 evolution rate had
extreme right skewness with value approximately 2.3. A log10 transforma-
tion was introduced to reduce their skewness to near zero which resulted in
0.03–0.04. This ensures that the transformed targets are ideal for ML
models.
The Spearman rank correlation analysis on experimental dataset is
represented in Fig. 2. Figure 2a illustratesthe absolute Spearman correlation
p
  between the 26 input descriptors and the four corrosion target variables.
The crystal structure is the most inﬂuential descriptor with the values of p
 
ranges from 0.37 to 0.47 for the target variables. Increase in lithium content,
the phase structure transforms from HCP α-Mg to a duplex HCP + BCC
and to a single-phase BCC β-Li. The BCC alloy provides a more protective
surface ﬁlm and reduced corrosion rate7,51. The duplex α + β are more
reactive to galvanic attack within the α-Mg phase4,52. The lithium content is
lower with p
  ≈0.16–0.21, due to its non-monotonic effect controlled by
thestructuraltransformation.Lithiumiselectrochemicallymoreactivethan
magnesium below this transformation, offering surface ﬁlm protection
above it49. The environmental descriptors such as NaCl concentration,
chloride molarity, temperature and pH whose p
  values is 0.18 are inter-
related as chloride weakens protective coating, though weak correlations
with p
  ≤0.13 are found between the dilute inhibitions and experimental
variables. The Pilling–Bedworth ratio (PBR) and related descriptors exhibit
astrongercorrelationwithEcorr thanwiththekinetictargets.ThePBR < 1of
MgO results in a porous, non-protective ﬁlm39,53, inﬂuencing the thermo-
dynamic behaviour compared to dissolution rate. Similar coefﬁcients pro-
duced by icorr, CR, H2 evolution rate indicate their physical relationship
through identical anodic and cathodic reactions. Figure 2b illustrates the
Spearman correlation pairwise matrix utilized for identiﬁcation of multi-
collinearity. A nearly identical correlation exists between NaCl concentra-
tion and chloride molarity accompanied by signiﬁcant positive correlation
among mixed potential, equivalent weight, density, mixing enthalpy, elec-
tronegative difference, atomic size mismatch and valence electron
concentration.
The actual number of dimensions required for feature space is shown
in Fig. 3. The principal component scree plot in Fig. 3a illustrates that the
ﬁrst two components with fraction of total variance from 36% and 26%
account for majority of variance. The Fig. 3b illustrates that cumulative
variance curve reaches 95% after several components, which demonstrates
that the engineered descriptors include multidimensional information that
remains intact with the single axis. Figure 4 represents the t-SNE scatter
plots across corrosion targets. Figure 4a represents the t-SNE plot for Ecorr
Fig. 1 | Distribution and transformation of the corrosion target variables. His-
tograms and kernel density estimation (KDE) curves show the empirical distribu-
tions of (a) corrosion potential (Ecorr), b corrosion current density (icorr), c corrosion
rate (CR), d hydrogen (H2) evolution rate. The upper row presents the untrans-
formed data, while the lower row presents the data utilized for analysis after
transformation. No transformation was applied to Ecorr, since its raw distribution
was symmetric. A log10 was applied to icorr, CR amd H2ER to reduce the positive
skewness. Values in parentheses represent the skewness coefﬁcient before and after
transformation. Blue, orange, green and purple bars represent Ecorr, icorr CR and
H2ER, respectively. Histogram heights are probability densities, and the black curves
represent KDE of the corresponding probability density functions.
Table 1 | Statistical analysis of the corrosion target variables in
the experimental dataset
Statistics
Ecorr, V
vs SCE
icorr,
μA/cm2
CR,
mm/yr
H2 evolution rate, mL/
cm2/day
Mean
−1.647
90.69
2.072
0.948
Std. Dev.
0.070
74.55
1.703
0.816
Min
−1.851
7.79
0.178
0.070
Median
−1.646
68.51
1.565
0.704
Max
−1.452
583.52
13.33
6.256
Skewness
0.068
2.23
2.23
2.40
https://doi.org/10.1038/s41529-026-00859-9
Article
npj Materials Degradation | (2026) 10:108 
3

PAGE 4
ranging from −1.85 to −1.45 V. The regions are clustered towards more
negativeandanothertowardhigherend.Figure4brepresentsthet-SNEplot
for icorr with values ranging upto 550 µAcm−2. The majority of points are at
dark end with a scattering of high current density. Figure 4c, d represents
t-SNE plot for corrosion rate ranging from 0 to 13 mm/yr and H2 evolution
rate ranging from 1 to 6 mL/cm2/day. The colours in Fig. 4 change con-
tinuously over the map, not in discrete clusters. This implies that similar
alloys were close together and the targets vary gradually with composition
and microstructure.
GAN training and data augmentation
Two GAN architectures, namely non-saturating GAN (NSGAN) and
Wasserstein GAN with gradient penalty (WGAN-GP), were trained to
generate augmented Mg-Li corrosion data. The two generators for a
Fig. 2 | Spearman rank correlation analysis of the input features and corrosion
targets. a Heatmap of the absolute Spearman rank correlation coefﬁcient |ρ| between
each input feature and the four corrosion targets. The light yellow indicates weak
correlation and dark red indicates strong correlation. b Spearman correlation matrix
for the input features and target variables. Red cells indicate positive correlations,
blue cells indicate negative correlations and near white cells indicate correlation
close to zero. Colour intensity represents the magnitude of ρ, from −1 to +1.
Fig. 3 | Principal component analysis of the scaled input features. a Scree plot
showing the proportion of total variance by each principal component. Blue bars
represent individual variance ratio of principal components. b Cumulative
proportion of variance with orange circles and orange connecting lines indicating
cumulative variance, while grey dashed horizontal line marks the 95% variance
threshold.
https://doi.org/10.1038/s41529-026-00859-9
Article
npj Materials Degradation | (2026) 10:108 
4

PAGE 5
sufﬁcient number of epochs until the loss curves stabilized were trained and
conditioned on the same feature spaceas shown in Fig. 5. The training set of
450 data pointsfor the augmented ML algorithms wasincreased resulting in
augmented data points generated by each GAN. Figure 5a shows the gen-
erator loss curves during GAN training. The NSGAN training loss exhibits
typical variation subsequent to a condition of stabilization. Figure 5b
illustrates the discriminator loss curves during GAN training. The WGAN-
GP critic loss converges efﬁciently, corresponding with the predicted sta-
bilization effects of the Wasserstein objective augmented by a gradient
penalty. The reliability of the generated data was evaluated by three inde-
pendent
factors
namely
the
distributional
similarity
by
Kolmogorov–Smirnov test, feature correlation and univariate statistics
summary. Table 2 represents the composite GAN quality scores. The
composite score for NSGAN with 0.629 and WGAN-GP with 0.641 were
comparably high. WGAN-GP exhibited improved distribution with mean
KS score of 0.221 compared to 0.237 for NSGAN and correlation pre-
servation of 0.957 for NSGAN compared to 0.974 for WGAN-GP. It is
inferred that WGAN-GP generates more statistically accurate data with
closer distribution, better preserved correlation and more accurate means
due to its gradient penalty function. NSGAN is relatively effective for
maximizing the R2 of ML models.
The feature-based Kolmogorov–Smirnov tests demonstrated a sig-
niﬁcant gap between NSGAN and WGAN-GP. The thermodynamic
descriptors that represent physical limitations for ΔHmix, PBR, VEC, ρalloy,
EW consistently demonstrated that WGAN-GP satisﬁed the KS test at 5%
signiﬁcance level, but NSGAN was rejected for certain features. The KS
statistics for PBR were 0.052 for NSGAN and 0.035 for WGAN-GP, illus-
trating Wasserstein loss with gradient penalty effectively maintained the
deterministic correlations between features. This corresponds with the
advantage derived from utilizing the Wasserstein distance as a training
objective since it provides gradient information even when the distribution
of the generator and discriminator exhibit marginal overlap32. It eliminates
the vanishing gradient challenge associated with the conventional
Jensen–ShannondivergenceinNSGAN.WGAN-GPperformedbetterthan
NSGAN in terms of distributional reliability of the target variables. The KS
statistics for Ecorr were 0.073 for NSGAN and 0.040 for WGAN-GP and for
Fig. 4 | Two-dimensional t-distributed stochastic neighbour embedding (t-SNE)
of the experimental dataset. 2D t-SNE projections of the experimental observations
are coloured according to (a) corrosion potential (Ecorr), b corrosion current density
(icorr), c corrosion rate (CR), d hydrogen (H2) evolution rate. Each point represents
an experimental observation and the neighbouring points have similar multivariate
input featuresunder t-SNE embedding. The viridis colourscale progresses from dark
purple for lower target values through blue, green to yellow for higher values. The
colour bar reports the corresponding target values.
Fig. 5 | Training loss of non-saturating GAN (NSGAN) and Wasserstein GAN
with gradient penalty (WGAN-GP). a Generator losses with “G” denoting gen-
erator objective and b discriminator losses over 4000 training epochs with “D/C”
denoting NSGAN discriminator and WGAN-GP critic objective. Blue curves pre-
sent the NSGAN and the orange curves represent WGAN-GP.
Table 2 | Composite quality score for augmented data
generators
GAN
Mean KS
CorrPres
Mean Diff%
Mean R²
Composite
NSGAN
0.237
0.957
0.391
0.752
0.629
WGAN-GP
0.221
0.974
0.166
0.716
0.641
https://doi.org/10.1038/s41529-026-00859-9
Article
npj Materials Degradation | (2026) 10:108 
5

PAGE 6
H2 evolution rate were 0.064 and 0.020, respectively. All four targets passed
the KS test for WGAN-GP, whereas three of four passed for NSGAN at 5%
level of signiﬁcance. An illustration of the distributional reliability on two
generators is shown in the quantile–quantile plots of Fig. 6. The NSGAN
generator in Fig. 6a exhibits satisfactory ﬁt within the interquartile regions
with the predicted differences being constrained to the tail ends of the right
skewed compositional features associated with the alloying additions. The
overall reliability conﬁrms that NSGAN identiﬁes the statistical features of
the experimental dataset with accuracy. The Q-Q plot of Wasserstein
generator shown in Fig. 6b exhibit a substantially tighter quantile ﬁt across
both the thermodynamic descriptors and the target variables, associated
with lower KS statistics and a higher correlation preservation value.
The feature relationships are conﬁrmed by the correlation heatmaps
shown in Fig. 7. NSGAN and WGAN-GP generator augmented correlation
architecture closely resemblesthe experimental dataset without introducing
unidirectional dependent features and Wasserstein generator with higher
reliability is consistent with gradient penalized objective. Figure 7a displays
the feature correlation heatmap of the augmented data generated by
NSGAN which enables a direct comparison with correlation of experi-
mental dataset. This conﬁguration includes signiﬁcant correlation among
the thermodynamic descriptors. This relationship demonstrates that the
NSGAN generator illustrates the joint dependency between them, in
addition to the marginal distribution of features. These properties indicate
that the augmented data are statistically similar with the experimental data
at both univariate and bivariate levels. The correlation heatmap of the
augmented data generated by WGAN-GP is shown in Fig. 7b. The
correlation is achieved with higher reliability than NSGAN as shown by
correlation preservation value of 0.974 compared to 0.957. The better pre-
servation of inter-feature relationshipsis due to the more stable and relevant
Wasserstein training objective. The accurate computation of the determi-
nistic relation among the thermodynamic descriptors reveals that the
Wasserstein generator adheres to the physical constraint that relates the
alloy composition to its derived attributes. However, the difference in cor-
relation preservation between two generators is negligible, suggesting that
both produce statistically homogenous data.
Statistical validation of augmented data
Table3presentsthepassandfailratesoffournon-parametricstatisticaltests
on the augmented data from NSGAN and WGAN-GP expressed as the
percentage of features that satisfy the ﬁve percent signiﬁcance threshold. In
the NSGAN augmentation, 20% of features successfully pass the KS test,
considered the most accurate assessment for variations in distributional
shape, whereas in WGAN-GP 37% succeed. 63% of features for both gen-
erators successfully pass the Mann–Whitney U test, which assess the mean
level differences, indicating that the central tendency of the augmented
distributionareaccuratelyrepeated.TheKruskal–WallistestissimilartoKS
test results. The low pass rates for shape-dependent tests do not indicate
inadequate augmentation, however, they result from the statistical accuracy
provided by the sample size of experimental data. The deviations in the
distributiontailsareidentiﬁedasstatisticallysigniﬁcant,withtheirnegligible
practical signiﬁcance on corrosion predictions. The increased pass rates for
the location-based tests are therefore greater signiﬁcance evidence
Fig. 6 | Quantile–quantile (Q-Q) plot of GAN generated corrosion targets. Q-Q
plots compare the target variable distributions generated by (a) non-saturating
generative adversarial network (NSGAN) and b Wasserstein generative adversarial
network with gradient penalty (WGAN-GP) against corresponding experimental
distributions. From left to right, the columns show corrosion potential (Ecorr),
corrosion current density (icorr), corrosion rate (CR) and hydrogen (H2) evolution
rate. Blue points represent empirical quantiles of the experimental and generated
data. The black dashed line represents y = x. The plots utilize the transformed target
scale during model development.
https://doi.org/10.1038/s41529-026-00859-9
Article
npj Materials Degradation | (2026) 10:108 
6

PAGE 7
conﬁrming that both generators correspond to fundamental basic structure
of each feature. The WGAN-GP generally achieves higher rates in various
shape-dependent tests, supporting its enhanced distributional reliability.
The relationship between the experimental and augmented distributions on
a target-based approach is shown in Fig. 8. The corrosion potential (Ecorr)
for NSGAN and WGAN-GP shown in Fig. 8a exhibit a nearly symmetric
distribution centred at −1.647 V vs SCE, with the Wasserstein generator
demonstrating a higher kernel density. The corrosion potential exhibits the
Gaussian distribution among the four target variables. The three distribu-
tions closely converge indicating that no statistical characteristic of the
corrosionpotentialischangedbytheaugmentation.Thecorrosionpotential
serves as the basis of thermodynamic characterization of corrosion and
determines the equilibrium between anodic and cathodic process. NSGAN
and WGAN-GP precisely represent a central region of right skewed dis-
tribution of corrosion current density shown in Fig. 8b with the Wasserstein
variance demonstrating better reliability in the upper tail. The log normal
distribution of the corrosion rate is obtained as shown in Fig. 8c, an insig-
niﬁcant reduction in the sizeof extreme tail beyond 8 mm/yr is observed for
both generators. This results from the limited number of corrosion degra-
dation data in the trainingdataset. The most effective distributional ﬁt refers
totheH2evolutionrateshowninFig. 8d.TheWassersteingeneratoryieldsa
KS statistic of 0.020 at a p value of 0.988, consistent with its improved
average reliability score.
Thesynthetic sampleswere evaluatedusingthe physicalfundamentals.
Figure 9 summarizes the ﬁndings. The physical constraints of the descrip-
tors derived from the composition including density, mixing enthalpy, PBR,
and VEC for all samples. The generator has accurately reproduced these
deterministic features as functions of composition. Approximately 81% of
the unprocessed synthetic samples were retained due to their adherence
with all constraints, while 19% were rejected. All augmented samples are
physically feasible as the only retained samples were employed to augment
the training sets.
Multicollinearity assessment of augmentation
TheVIFanalysiswasconductedfortheaugmenteddatasetstoverifythatthe
GAN augmentation did not generate additional collinearity that sig-
niﬁcantly exceeded that of original experimental data. The VIF analysis of
NSGAN augmented dataset is shown in Fig. 10a and WGAN-GP aug-
menteddatasetisshowninFig.10b.Thisanalysisallowsacomparisonofthe
collinearity structure of the augmented data with that of experimental data.
The multicollinearity structure is very similar to experimental dataset
conﬁrming augmentation does not introduce new collinear dependencies
among features. The thermodynamic descriptors demonstrate that extreme
inﬂation factors to be interpreted as a deterministic dependence on the alloy
composition, which is accurately generated by the generator. The low
inﬂation factors of the microstructural descriptors, crystal structure and
grain size are maintained in the augmented data conﬁrming their statistical
independence. The synthetic data exhibit the same inter-feature relation-
ships as experimental data. The analysis further conﬁrms that the aug-
mented dataset can be utilized for predictive modelling.
ML model performance evaluation
The measured performance metrics of the ML models from the experi-
mental dataset without generating augmentation using the default hyper-
parameter settings is shown in Fig. 11. It is evident from the baseline results
thatCatBoostisthebestregressionmodelwithameantestR2of0.708across
all four target variables. The R2 values for each target variable are 0.77 for
Ecorr, 0.71 for icorr, 0.71 for corrosion rateand 0.64for H2 evolution rate. The
mean test R2 gap across the ﬁve models is 0.197 with SVR having the lowest
mean performance of 0.510. The Ecorr is the most accurately predicted
variable with R2
test of 0.77, while the H2 evolution rate is the most chal-
lenging to predict with R2
test of 0.64. CatBoost RMSE ranges from 0.034 to
0.186 across target variables with a higher Pearson correlation coefﬁcient
(PCC) of 0.84. Figure 12 represents the measured performance metrics of
the ML models from the experimental dataset without generating
Fig. 7 | Correlation heatmaps of the two generative models. Lower triangular
feature correlation heatmaps calculated from data generated by (a) non-saturating
generative adversarial network (NSGAN) and b Wasserstein generative adversarial
network with gradient penalty (WGAN-GP). Each cell provides Spearman rank
correlation between input features and target variables. Red indicates positive cor-
relation, blue indicates negative correlation, and near white indicates a correlation as
zero. Increasing colour intensity denotes increasing absolute correlation with the
scale ranging from −1 to +1.
Table 3 | Statistical tests with % of features at α = 0.05 for
NSGAN and WGAN-GP augmented data
Test
NSGAN
Pass%
NSGAN
Fail%
WGAN-GP
Pass%
WGAN-GP
Fail%
KS test
20
80
37
63%
Mann–Whitney U
63
37
63
37%
Welch t-test
87
13
87
13%
Kruskal–Wallis
20
80
37
63%
https://doi.org/10.1038/s41529-026-00859-9
Article
npj Materials Degradation | (2026) 10:108 
7

PAGE 8
augmentation using the Bayesian multivariate tree parzen estimator (m-
TPE) hyperparameter tuning. The learning rate of SVR and AdaBoost are
closerto ensemble models afterm-TPE optimization. The optimized results
reveal that CatBoost is the most optimal regressor, with a mean test R2 of
0.716acrossthefourtargetvariables.ThetestR2valuespertargetare0.77for
Ecorr, 0.72 for icorr, 0.72 for CR, and 0.66 for H2 evolution rate. The mean test
R2 gap for the models is 0.110 with AdaBoost having 0.606, exhibits with the
least mean performance. The Ecorr with R2
test value of 0.77 is the most
predictable property, while the H2 evolution rate with R2
test value of 0.66 is
the least predictable property. CatBoost has the highest Pearson correlation
coefﬁcient with PCC value of 0.85 and the RMSE for the target variables
ranges from 0.034 to 0.181.
Figure 13 reports the performance metrics of the ML models on the
NSGAN augmented data without HPO. CatBoost performs very effectively
with R2
train of 0.99 for all four target variables with R2
test values ranging from
0.84 to 0.89. SVR exhibits substantial gap in Ecorr with training, testing and
cross validation coefﬁcient values of 0.50, 0.41 and 0.44, respectively, which
indicates underﬁtting of the model. The high R2
CV std of AdaBoost with a
value of 0.07 for Ecorr indicate unstable folds. The adjusted R2 for SVR on
Ecorr decreases to 0.32, while the CatBoost ranges between 0.82 to 0.87. The
RMSE supports the ranking with AdaBoost having a value of 0.23 for H2
evolution rate and 0.13–0.14 for CatBoost. The RMSE value for CatBoost
ranges from 0.025 to 0.140 across the target variables and the PCC value
remainshighwithavalueof0.93.Thepredictivebehaviourofﬁveregression
Fig. 8 | Marginal distribution comparison of experimental and GAN augmented
corrosion targets. Experimental observations are compared with samples generated
by NSGAN and WGAN-GP for (a) corrosion potential (Ecorr), b corrosion current
density (icorr), c corrosion rate (CR), d hydrogen (H2) evolution rate. For each target
the left panel illustrates KDE curves, the centre panel illustrates empirical cumulative
distribution functions (CDF), and the right panel illustrates box plots. Blue denotes
experimental observation, orange denotes NSGAN data ad green denotes WGAN-
GP data. IN the box plot, the centre line is the median, the box spans the interquartile
range, whiskers denoting the non-outlying range and the open circles denote
outliers.
https://doi.org/10.1038/s41529-026-00859-9
Article
npj Materials Degradation | (2026) 10:108 
8

PAGE 9
algorithms for the electrochemical corrosion target variables following
m-TPE Bayesian HPO on the NSGAN augmented dataset is shown in
Fig. 14. CatBoost has the highest R2 values for training, testing and CV with
R2
train value reaching 0.99 for Ecorr and R2
test ranging between 0.84 and 0.89.
AdaBoost has the lowest R2
test value of 0.71 due to inaccurate generalization.
The low R2
CV std values ≤0.05 conﬁrm the model stability. CatBoost
achieved the R2
adj value ranging from 0.82 to 0.88 and the lowest RMSE
value of 0.02 to 0.14. MAE remains negligible for Ecorr with the value of 0.02,
but increases for other target variables. The MAPE% increases signiﬁcantly
for CR and H2 evolution rate. The PCC value remains stable with values
ranging from 0.84 to 0.95, with CatBoost obtaining the highest value of 0.95
for Ecorr. CatBoost model offers the best prediction with respect to accuracy,
stability and correlation compared to other models.
Figure 15 illustrates the evaluation of each model performance metrics
with WGAN-GP augmented dataset. CatBoost remains the most effective
regressor with a mean test R2 of 0.747 across all targets variables. The test R2
values of each target are 0.80 for Ecorr, 0.75 for icorr, 0.74 for CR and 0.70 for
H2 evolution rate. The mean test R2 gap among the ﬁve models is 0.209 with
AdaBoost having the lowest performance of 0.538. The Ecorr is the most
accurately predicted R2
test of 0.80, whereas H2 evolution rate is the least
inﬂuenced variable with R2
test of 0.70, CatBoost RMSE ranges from 0.030 to
0.175 for target variables and PCC remain high with the value of 0.87. SVR
predictiononEcorrhasthelowestvaluewithR2
testof0.38.Figure16describes
the performance metrics of WGAN-GP augmented dataset evaluated by
ML models following Bayesian hyperparameter optimization using m-TPE.
It is evident from the optimized results that CatBoost remains the effective
regressor, with a mean test R2 of 0.731 across four target variables. The
individual test R2 values are 0.79 for Ecorr, 0.72 for icorr, 0.73 for CR and 0.68
for H2 evolution rate. The ﬁve ML models are categorized by an average test
R2 difference of 0.214, with XGBoost having the lowest mean performance
value of 0.517. Ecorr is the best predicted property with R2
test value of 0.79,
however, H2 evolution rate is the least inﬂuenced with R2
test value of 0.68.
CatBoost RMSE ranges from 0.031 to 0.180 for target variables and PCC is
strong with a value of 0.86. The least accurate prediction in this conﬁg-
uration is XGBoost on Ecorr with R2
test value of −0.04, indicating the model
performs lower than the target mean for that characteristic variable.
The performance model evaluation shown in Fig. 17 combines
experimental observations with NSGAN augmented data and is analysed at
both the baseline and Bayesian optimized HPO m-TPE. CatBoost remains
the most effective regressor with a mean test R2 value of 0.814 across four
target variables in optimized HPO m-TPE. Individual target testing R2
results include 0.87 for Ecorr, 0.81 for icorr and 0.76 for H2 evolution rate.The
average test R2 difference across the ﬁve models is 0.145 with AdaBoost
having the lowest average performance at 0.669. The Ecorr is predicted with
the highest accuracy R2
test value of 0.87, while the H2 evolution rate is the
most challenging to predict with R2
test value of 0.76. CatBoost RMSE ranges
from 0.027 to 0.171 for all the targets, with a high PCC of 0.90. AdaBoost
prediction of H2 evolution rate with R2
test value of 0.60 has the lowest test
value. CatBoost mean test R2 increases from 0.809 at baseline to 0.814 after
