Repository: MingyuLee987/corrosion_project

# corrosion_project

희토류 첨가 강재의 부식전류밀도 `i_corr` 예측 실험입니다.

현재 주 분석은 [50행 확장 데이터](data/training_RE_expanded.csv)와 [확장 검증 보고서](RE_EXPANSION_2026-10-12.md)입니다. `.venv/Scripts/python.exe -B corrosion_re_expand.py`로 재현합니다.

49편 엑셀 기반의 [전체 컬럼 수집 결과](results/workbook_mining/collection_report.md)와 [데이터마이닝 수집 엑셀](outputs/workbook_mining/literature_mining_collected.xlsx)은 별도 문헌 수집표입니다. 114행 중 전체 34개 측정·계산 항목이 완비된 행은 0행이므로 현재 학습 데이터에 자동 합치지 않았습니다.

data 폴더의 학습 CSV는 `training_51.csv`(원본 47행)와 `training_RE_expanded.csv`(확장 50행) 두 개입니다. 기준 RE 데이터와 신규 3행은 실행 중 구성하므로 중복 CSV를 저장하지 않습니다. 보조 자료는 `review/`(검토·후보), `sources/`(이전 수집·스냅샷), `time/`(시간 검증 별도 실험), `v2/`(대조군 기반 실험), `templates/`(입력 예시·범주값)에 있습니다.

- [처음 실행 안내](README_먼저읽기.txt)
- [2026-10-09 모델 개선 결과와 한계](MODEL_IMPROVEMENT.md)
- [2026-10-10 부식 논문 기반 확장 실험과 실행 방법](CORROSION_RESEARCH_2026-10-10.md)
- [Q1 AI 논문 근거와 실제 모델 실행 기록](AI_Q1_RUN_REPORT.md)
- [새 파이프라인 v2 설계와 실행 결과](V2_REDESIGN.md)
- [v2 학습용 31컬럼 표](data/v2/v2_curated_31.csv)
- [분극 전 표면 조도 Ra 원문 검토표](data/review/surface_roughness_review.csv)
- 완전 신규 조건 예측: `prediction_input.csv` 작성 후 `새조건_예측.bat`
- 같은 시험의 무첨가 대조군을 알고 있을 때: `paired_prediction_input.csv` 작성 후 `대조군_새조건예측.bat`
- 대조군 모델 논문 단위 검증·재학습: `대조군_모델검증.bat`

File: sources/literature/A572_RE_2020_tables.json
[
  [
    [
      "出版日期"
    ],
    [
      "2020-08-20"
    ],
    [
      "发布日期"
    ],
    [
      "2026-01-20"
    ]
  ],
  [
    [
      "〈",
      "",
      "〉"
    ]
  ]
]

File: sources/literature/Bridge25_tables.json
[
  [
    [
      "",
      "Disclaimer/Publisher’s Note: The statements, opinions and data contained in all publications are solely those of the individual author(s) and contributor(s) and not of MDPI and/or the editor(s). MDPI and/or the editor(s) disclaim responsibility for any injury to people or property resulting from any ideas, methods, instructions or products referred to in the content."
    ]
  ],
  [
    [
      "Simple",
      "C",
      "Si",
      "Mn",
      "P",
      "S",
      "Nb",
      "Ni",
      "Ti",
      "Cr",
      "Cu",
      "Ce"
    ],
    [
      "1#",
      "0.08",
      "0.24",
      "1.2",
      "<0.012",
      "<0.002",
      "0.045",
      "0.378",
      "0.015",
      "0.536",
      "0.405",
      "-"
    ],
    [
      "2#",
      "0.08",
      "0.24",
      "1.21",
      "<0.012",
      "<0.002",
      "0.042",
      "0.343",
      "0.016",
      "0.584",
      "0.456",
      "0.0006"
    ],
    [
      "3#",
      "0.07",
      "0.25",
      "1.19",
      "<0.012",
      "<0.002",
      "0.042",
      "0.379",
      "0.016",
      "0.548",
      "0.415",
      "0.0010"
    ]
  ],
  [
    [
      "Sample",
      "R eH /MPa",
      "R m /MPa",
      "A/%"
    ],
    [
      "1#",
      "479 ± 3",
      "570 ± 6",
      "35.1%"
    ],
    [
      "2#",
      "460 ± 5",
      "560 ± 4",
      "34.91%"
    ],
    [
      "3#",
      "477 ± 8",
      "580 ± 3",
      "34.28%"
    ]
  ],
  [
    [
      "Sample",
      "Fe 3 O 4",
      "α-FeOOH",
      "γ-FeOOH",
      "β-FeOOH",
      "α/γ*"
    ],
    [
      "1# (0RE)",
      "26.9%",
      "22.6%",
      "38.4%",
      "12.1",
      "0.26"
    ],
    [
      "2# (6 ppm RE)",
      "27.9%",
      "24.7%",
      "35.9%",
      "11.5",
      "0.353"
    ],
    [
      "3# (10 ppm RE)",
      "29.9%",
      "25.4%",
      "35.4%",
      "9.3",
      "0.414"
    ]
  ],
  [
    [
      "Parameter",
      "Unit",
      "X (Mean Value)"
    ],
    [
      "Relative humidity",
      "(%)",
      "71"
    ],
    [
      "T",
      "℃",
      "12.3"
    ],
    [
      "Cl −1",
      "mg/(dm 2 ·d)",
      "0.188"
    ],
    [
      "SO 2",
      "mg/(dm 2 ·d)",
      "0.067"
    ],
    [
      "Precipitation and sun",
      "(mm·a −1 ) × (h·a −1 )/10 6",
      "561.7 × 1944/10 6"
    ]
  ],
  [
    [
      "Numbering",
      "RE/%",
      "Corrosion Rate mm/a"
    ],
    [
      "1#",
      "0",
      "0.0752"
    ],
    [
      "2#",
      "0.0006",
      "0.0669"
    ],
    [
      "3#",
      "0.001",
      "0.0665"
    ]
  ],
  [
    [
      "Sample",
      "Fe 3 O 4",
      "γ-FeOOH",
      "α-FeOOH",
      "α/γ*"
    ],
    [
      "1# (0RE)",
      "32.5%",
      "54.6%",
      "12.9%",
      "0.15"
    ],
    [
      "2# (6 ppm RE)",
      "33.1%",
      "50.1%",
      "16.8%",
      "0.20"
    ],
    [
      "3# (10 ppm RE)",
      "35.5%",
      "46.4%",
      "18.1%",
      "0.22"
    ]
  ],
  [
    [
      "Sample",
      "−Ecorr/(V)",
      "Icorr/(μA·cm −2 )"
    ],
    [
      "1# (0RE)",
      "0.599",
      "477"
    ],
    [
      "2# (6 ppm RE)",
      "0.571",
      "330"
    ],
    [
      "3# (10 ppm RE)",
      "0.485",
      "319"
    ]
  ],
  [
    [
      "Sample",
      "R s (Ω·cm 2 )",
      "N",
      "CPE, Y 0 (Ω −1 ·cm −2 ·s n )",
      "R ct (Ω·cm 2 )"
    ],
    [
      "1# (0RE)",
      "75.83",
      "0.613",
      "0.01574",
      "149"
    ],
    [
      "2# (6 ppm RE)",
      "72.57",
      "0.604",
      "0.00445",
      "218.3"
    ],
    [
      "3# (10 ppm RE)",
      "72.87",
      "0.763",
      "0.00094",
      "283.5"
    ]
  ]
]

File: sources/literature/Ce304_ISIJ_2023_tables.json
[
  [
    [
      "[C]",
      "[Si]",
      "[Mn]",
      "[Cr]",
      "[Ni]",
      "[Al]",
      "T.Ca",
      "T.O",
      "T.S"
    ],
    [
      "0.07",
      "0.37",
      "0.88",
      "18.23",
      "8.12",
      "0.0017",
      "0.0009",
      "0.0042",
      "0.0015"
    ]
  ],
  [
    [
      "η = S s S i",
      "(1)"
    ]
  ],
  [
    [
      "Compounds",
      "Bandgap (eV)",
      "Electron work function (eV)"
    ],
    [
      "Current results",
      "Reported results",
      "Current results",
      "Reported results"
    ],
    [
      "Al 2 Si 3 Mn 3 O 12",
      "3.520",
      "3.556",
      "5.504",
      "–"
    ],
    [
      "MnS",
      "0.0931",
      "0",
      "4.103",
      "2.197–4.419"
    ],
    [
      "CeAlO 3",
      "0.001",
      "0",
      "5.406",
      "4.581–6.875"
    ],
    [
      "Ce 2 O 3",
      "0.0002",
      "0",
      "4.407",
      "–"
    ],
    [
      "Ce 2 O 2 S",
      "0.0394",
      "0",
      "4.725",
      "2.829–5.221"
    ],
    [
      "CeS",
      "0.0004",
      "0",
      "5.063",
      "–"
    ]
  ]
]

File: sources/literature/Coat24_tables.json
[
  [
    [
      "",
      "Disclaimer/Publisher’s Note: The statements, opinions and data contained in all publications are solely those of the individual author(s) and contributor(s) and not of MDPI and/or the editor(s). MDPI and/or the editor(s) disclaim responsibility for any injury to people or property resulting from any ideas, methods, instructions or products referred to in the content."
    ]
  ],
  [
    [
      "Sample",
      "Fe",
      "C",
      "Si",
      "Mn",
      "P",
      "S",
      "RE"
    ],
    [
      "0# (EH36)",
      "Bal.",
      "0.1118",
      "0.1994",
      "1.5595",
      "0.0156",
      "0.0039",
      "0"
    ]
  ],
  [
    [
      "1# (La Steel)",
      "2# (Ce Steel)",
      "3# (Pr Steel)"
    ],
    [
      "0.0031",
      "0.0024",
      "0.0001"
    ]
  ],
  [
    [
      "Time (d)",
      "0#",
      "1#",
      "2#",
      "3#"
    ],
    [
      "7",
      "0.1509",
      "0.1314",
      "0.1352",
      "0.1401"
    ],
    [
      "14",
      "0.1465",
      "0.1278",
      "0.1342",
      "0.1336"
    ],
    [
      "21",
      "0.1371",
      "0.1256",
      "0.1320",
      "0.1262"
    ],
    [
      "28",
      "0.1300",
      "0.1234",
      "0.1220",
      "0.1239"
    ],
    [
      "35",
      "0.1226",
      "0.1138",
      "0.1177",
      "0.1189"
    ],
    [
      "63",
      "0.0891",
      "0.0632",
      "0.0804",
      "0.0825"
    ]
  ],
  [
    [
      "Sample",
      "7 d",
      "63 d"
    ],
    [
      "0#",
      "9.06 × 10 2",
      "1.54 × 10 3"
    ],
    [
      "1#",
      "1.34 × 10 3",
      "1.98 × 10 3"
    ],
    [
      "2#",
      "1.25 × 10 3",
      "1.88 × 10 3"
    ],
    [
      "3#",
      "1.05 × 10 3",
      "1.73 × 10 3"
    ]
  ]
]

File: sources/literature/HRB400_RE_2025_tables.json
[
  [
    [
      "工艺",
      "参数"
    ],
    [
      "保温温度/℃ 保温时间/min",
      "1 050 40"
    ],
    [
      "开轧温度/℃",
      "1 050"
    ],
    [
      "终轧温度/℃",
      "950～990"
    ],
    [
      "冷床入口温度/℃",
      "950"
    ],
    [
      "冷却方式",
      "空冷"
    ]
  ],
  [
    [
      "实验钢",
      "C",
      "Si",
      "Mn",
      "Cu",
      "Cr",
      "V",
      "RE"
    ],
    [
      "0RE",
      "0.11",
      "0.38",
      "1.29",
      "0.28",
      "0.92",
      "0.022",
      "-"
    ],
    [
      "0.003RE",
      "0.10",
      "0.39",
      "1.30",
      "0.28",
      "0.89",
      "0.023",
      "0.003"
    ],
    [
      "0.010RE",
      "0.11",
      "0.42",
      "1.29",
      "0.29",
      "0.90",
      "0.027",
      "0.010"
    ]
  ],
  [
    [
      "实验钢",
      "Rs/(Ω·cm 2 )",
      "CPE-T/(F·cm 2 ）",
      "CPE-P/(F·cm 2 ）",
      "Rp/(Ω·cm 2 )"
    ],
    [
      "0RE",
      "6.00",
      "0.0018",
      "0.542",
      "980"
    ],
    [
      "0.003RE",
      "5.87",
      "0.0027",
      "0.548",
      "1030"
    ],
    [
      "0.010RE",
      "5.59",
      "0.0025",
      "0.585",
      "1102"
    ]
  ],
  [
    [
      "实验钢",
      "Ecorr/V",
      "Icorr/(10 -6 A·cm -2 )"
    ],
    [
      "0RE",
      "-0.698",
      "7.612"
    ],
    [
      "0.003RE",
      "-0.654",
      "4.937"
    ],
    [
      "0.010RE",
      "-0.644",
      "4.727"
    ]
  ]
]

File: sources/literature/Heating8620_2024_tables.json
[
  [
    [
      "Element",
      "Cr",
      "Ni",
      "Mn",
      "Mo",
      "Si",
      "C",
      "S",
      "P",
      "Fe"
    ],
    [
      "Wrought 8620",
      "0.4",
      "0.4",
      "0.7",
      "0.15",
      "0.15",
      "0.18",
      "0.04",
      "0.035",
      "Bal."
    ]
  ],
  [
    [
      "Samples",
      "E corr (mV)",
      "i corr (μA/cm 2 )",
      "β A (mV/Decade)",
      "β C (mV/Decade)",
      "R P (Ω·cm 2 )",
      "Corrosion Rate (mpy)"
    ],
    [
      "No-HT",
      "−872.3 ± 24.9",
      "12.15 ± 0.95",
      "805.1 ± 79.4",
      "246.8 ± 36.0",
      "6.72 ± 0.75",
      "5.55 ± 0.43"
    ],
    [
      "SR",
      "−851.3 ± 14.2",
      "6.36 ± 0.53",
      "760.3 ± 58.9",
      "196.9 ± 15.9",
      "9.51 ± 1.12",
      "2.91 ± 0.23"
    ],
    [
      "FR",
      "−870.9 ± 7.3",
      "9.91 ± 0.44",
      "1035 ± 99.7",
      "214.6 ± 38.6",
      "7.72 ± 0.78",
      "4.53 ± 0.20"
    ],
    [
      "Temp SR",
      "−935.5 ± 18.1",
      "5.39 ± 0.95",
      "552.4 ± 33.2",
      "127.1 ± 10.6",
      "8.52 ± 1.87",
      "2.91 ± 0.69"
    ],
    [
      "Temp FR",
      "−839.2 ± 2.6",
      "3.97 ± 0.46",
      "511.4 ± 13.1",
      "162.1 ± 08.1",
      "13.51 ± 1.05",
      "1.81 ± 0.21"
    ]
  ],
  [
    [
      "Samples",
      "Polarization Resistance (Ω)",
      "Y 0 (μS-s α cm −2 )",
      "α (0 < α < 1)",
      "C dl (F × 10 4 )",
      "Goodness of Fit (10 −2 )"
    ],
    [
      "No-HT",
      "945.2 ± 157.6",
      "522 ± 54",
      "0.839 ± 0.015",
      "3.055",
      "2.61 ± 1.6"
    ],
    [
      "SR",
      "1377.2 ± 59.8",
      "497 ± 59",
      "0.822 ± 0.007",
      "5.003",
      "0.33 ± 0.01"
    ],
    [
      "FR",
      "931.1 ± 171.6",
      "479 ± 81",
      "0.801 ± 0.020",
      "7.589",
      "2.46 ± 1.61"
    ],
    [
      "Temp SR",
      "989.8 ± 165.4",
      "285 ± 54",
      "0.837 ± 0.012",
      "6.601",
      "1.05 ± 0.96"
    ],
    [
      "Temp FR",
      "1234.0 ± 158.2",
      "273 ± 8",
      "0.870 ± 0.028",
      "3.600",
      "1.34 ± 0.98"
    ]
  ],
  [
    [
      "",
      "Disclaimer/Publisher’s Note: The statements, opinions and data contained in all publications are solely those of the individual author(s) and contributor(s) and not of MDPI and/or the editor(s). MDPI and/or the editor(s) disclaim responsibility for any injury to people or property resulting from any ideas, methods, instructions or products referred to in the content."
    ]
  ]
]

File: sources/literature/HighMnCe_2019_tables.json
[
  [
    [
      "Sample",
      "C",
      "Si",
      "Mn",
      "P",
      "S",
      "Cr",
      "Ni",
      "Al",
      "N",
      "O",
      "Ce",
      "Fe"
    ],
    [
      "A1",
      "0.18",
      "0.58",
      "15.2",
      "0.009",
      "0.006",
      "17.51",
      "1.29",
      "0.022",
      "0.33",
      "0.0023",
      "0",
      "Blance"
    ],
    [
      "A2",
      "0.18",
      "0.56",
      "15.4",
      "0.008",
      "0.005",
      "17.53",
      "1.27",
      "0.025",
      "0.33",
      "0.0019",
      "0.007",
      "Blance"
    ],
    [
      "A3",
      "0.18",
      "0.57",
      "15.1",
      "0.007",
      "0.005",
      "17.51",
      "1.28",
      "0.026",
      "0.33",
      "0.0011",
      "0.016",
      "Blance"
    ],
    [
      "A4",
      "0.18",
      "0.58",
      "15.2",
      "0.008",
      "0.005",
      "17.54",
      "1.27",
      "0.021",
      "0.33",
      "0.0015",
      "0.023",
      "Blance"
    ]
  ],
  [
    [
      "Reaction",
      "ΔG°/J mol −1"
    ],
    [
      "[Ce]+(3/2) [O]=(1/2) Ce 2 O 3",
      "−714380+179.74 T"
    ],
    [
      "[Ce]+[O]+(1/2) [S]=(1/2) Ce 2 O 2 S",
      "−675700+165.50 T"
    ],
    [
      "Ce 2 O 3 +[S]=Ce 2 O 2 S+[O]",
      "77360−28.48 T"
    ],
    [
      "[Ce]+(3/2) [S]=(1/2) Ce 2 S 3",
      "−536420+163.86 T"
    ],
    [
      "[Ce]+[S]=CeS",
      "−422100+120.38 T"
    ],
    [
      "Ce 2 S 3 =2 CeS+[S]",
      "228640−86.96 T"
    ]
  ],
  [
    [
      "2 [ C e ] + A l 2 O 3 = 2 [ A l ] + C e 2 O 3",
      "(1)"
    ]
  ],
  [
    [
      "[ C e ] + A l 2 O 3 = C e A l O 3 + [ A l ]",
      "(2)"
    ]
  ],
  [
    [
      "[ C e ] + M n S = C e S + [ M n ]",
      "(3)"
    ]
  ],
  [
    [
      "C e 2 O 3 + [ S ] = C e 2 O 2 S + [ O ]",
      "(4)"
    ]
  ],
  [
    [
      "Δ G = Δ G 0 + R T ln J = 77 360 - 28.48 T + R T ln ( a o / a s ) a 0 = 0.584 × 10 - 3 a s = 3.346 × 10 - 3 T = 1 873 k = - 3 162.78 J / mol < 0",
      "(5)"
    ]
  ],
  [
    [
      "C e 2 S 3 = 2 C e S + [ S ]",
      "(6)"
    ]
  ],
  [
    [
      "Δ G = Δ G 0 + R T ln J = 228 640 - 86.96 T + R T ln a s = - 22 986.34 J / mol < 0",
      "(7)"
    ]
  ],
  [
    [
      "Sample",
      "Ce addition/wt.%",
      "Maximum grain size/ μ m",
      "Average grain size/ μ m"
    ],
    [
      "A1",
      "0",
      "78.1",
      "58.4"
    ],
    [
      "A2",
      "0.007",
      "73.2",
      "43.6"
    ],
    [
      "A3",
      "0.016",
      "57.6",
      "36.7"
    ],
    [
      "A4",
      "0.023",
      "68.5",
      "41.8"
    ]
  ],
  [
    [
      "d = ν I 4",
      "(8)"
    ]
  ]
]

File: sources/literature/JAMET_AH32_2023_tables.json
[
  [
    [
      "Your browser does not support the PubReader view. Go to this page to see a list of supporting browsers."
    ]
  ],
  [
    [
      "m p y = I c o r r . × λ × ρ / 1 × ϵ ,",
      "(1)"
    ]
  ],
  [
    [
      "X = x - x m i n . / x m a x - x m i n ,",
      "(2)"
    ]
  ],
  [
    [
      "Φ v = e ∧ 2 v - 1 / e ∧ 2 v + 1 ,",
      "(3)"
    ]
  ],
  [
    [
      ", n ∑ 1 n X t - X ' t 2 ,",
      "(4)"
    ]
  ],
  [
    [
      "Factors",
      "Unit",
      "Level (Normalized value)"
    ],
    [
      "1",
      "2",
      "3"
    ],
    [
      "Temp. (A)",
      "℃",
      "10",
      "25",
      "40"
    ],
    [
      "pH (B)",
      "",
      "3",
      "5",
      "7"
    ],
    [
      "NaCl(C)",
      "%",
      "3.5",
      "5.25",
      "7"
    ]
  ],
  [
    [
      "Exp. No.",
      "Factor"
    ],
    [
      "Temp., ℃",
      "pH",
      "NaCl, %"
    ],
    [
      "1",
      "10",
      "3",
      "3.5"
    ],
    [
      "2",
      "10",
      "3",
      "5.25"
    ],
    [
      "3",
      "10",
      "3",
      "7"
    ],
    [
      "4",
      "10",
      "5",
      "3.5"
    ],
    [
      "5",
      "10",
      "5",
      "5.25"
    ],
    [
      "6",
      "10",
      "5",
      "7"
    ],
    [
      "7",
      "10",
      "7",
      "3.5"
    ],
    [
      "8",
      "10",
      "7",
      "5.25"
    ],
    [
      "9",
      "10",
      "7",
      "7"
    ],
    [
      "10",
      "25",
      "3",
      "3.5"
    ],
    [
      "11",
      "25",
      "3",
      "5.25"
    ],
    [
      "12",
      "25",
      "3",
      "7"
    ],
    [
      "13",
      "25",
      "5",
      "3.5"
    ],
    [
      "14",
      "25",
      "5",
      "5.25"
    ],
    [
      "15",
      "25",
      "5",
      "7"
    ],
    [
      "16",
      "25",
      "7",
      "3.5"
    ],
    [
      "17",
      "25",
      "7",
      "5.25"
    ],
    [
      "18",
      "25",
      "7",
      "7"
    ],
    [
      "19",
      "40",
      "3",
      "3.5"
    ],
    [
      "20",
      "40",
      "3",
      "5.25"
    ],
    [
      "21",
      "40",
      "3",
      "7"
    ],
    [
      "22",
      "40",
      "5",
      "3.5"
    ],
    [
      "23",
      "40",
      "5",
      "5.25"
    ],
    [
      "24",
      "40",
      "5",
      "7"
    ],
    [
      "25",
      "40",
      "7",
      "3.5"
    ],
    [
      "26",
      "40",
      "7",
      "5.25"
    ],
    [
      "27",
      "40",
      "7",
      "7"
    ]
  ],
  [
    [
      "Test",
      "E corr ., mV",
      "I corr ., μA",
      "mpy"
    ],
    [
      "1",
      "-628.4",
      "159.8",
      "72.1"
    ],
    [
      "2",
      "-620.1",
      "136.9",
      "62.8"
    ],
    [
      "3",
      "-631.9",
      "151.1",
      "68.2"
    ],
    [
      "4",
      "-531.0",
      "54.4",
      "24.5"
    ],
    [
      "5",
      "-559.1",
      "62.8",
      "28.3"
    ],
    [
      "6",
      "-556.9",
      "21.6",
      "9.7"
    ],
    [
      "7",
      "-558.4",
      "54.8",
      "24.7"
    ],
    [
      "8",
      "-548.3",
      "52.3",
      "23.6"
    ],
    [
      "9",
      "-549.7",
      "47.0",
      "21.2"
    ],
    [
      "10",
      "-678.7",
      "160.9",
      "72.7"
    ],
    [
      "11",
      "-678.4",
      "193.6",
      "87.4"
    ],
    [
      "12",
      "-688.9",
      "180.8",
      "81.6"
    ],
    [
      "13",
      "-573.3",
      "76.1",
      "34.4"
    ],
    [
      "14",
      "-586.1",
      "48.0",
      "21.7"
    ],
    [
      "15",
      "-599.9",
      "31.2",
      "14.1"
    ],
    [
      "16",
      "-587.0",
      "69.5",
      "31.4"
    ],
    [
      "17",
      "-569.5",
      "51.6",
      "23.3"
    ],
    [
      "18",
      "-582.6",
      "49.6",
      "22.4"
    ],
    [
      "19",
      "-656.7",
      "426.9",
      "192.8"
    ],
    [
      "20",
      "-669.2",
      "386.6",
      "174.6"
    ],
    [
      "21",
      "-665.1",
      "381.5",
      "172.3"
    ],
    [
      "22",
      "-533.2",
      "159.6",
      "72.0"
    ],
    [
      "23",
      "-573.4",
      "122.8",
      "55.4"
    ],
    [
      "24",
      "-569.3",
      "126.4",
      "57.1"
    ],
    [
      "25",
      "-554.7",
      "122.4",
      "55.2"
    ],
    [
      "26",
      "-552.9",
      "142.1",
      "64.2"
    ],
    [
      "27",
      "-558.8",
      "106.5",
      "48.1"
    ]
  ]
]

File: sources/literature/NanofluidSteel2024_verified_tables.json
{
  "source_url": "https://onlinelibrary.wiley.com/doi/full/10.1155/ijco/5531986",
  "doi": "10.1155/ijco/5531986",
  "retrieval_date": "2026-10-14",
  "retrieval_method": "primary publisher full text via web; Tables1,2,5,6 and Sec2.8",
  "chemistry_wt_pct": {
    "C": 0.432,
    "Si": 0.175,
    "Mn": 0.829,
    "P": 0.0157,
    "S": 0.0165
  },
  "table_target_unit": "A/cm2",
  "temperatures_C": [
    25,
    35,
    45,
    55
  ],
  "tables": {
    "NaCl": {
      "as_received": [
        1.5347e-05,
        2.5683e-05,
        2.5491e-05,
        2.445e-05
      ],
      "tap_water": [
        8.0799e-06,
        7.6291e-06,
        4.4398e-06,
        6.1892e-06
      ],
      "CuO": [
        5.367e-06,
        3.54e-06,
        4.815e-06,
        8.298e-06
      ],
      "Al2O3": [
        1.543e-05,
        6.5239e-06,
        7.658e-06,
        9.2515e-06
      ],
      "Al2O3_T": [
        6.6492e-06,
        1.2605e-05,
        7.253e-06,
        8.2179e-06
      ],
      "CuO_T": [
        2.936e-06,
        7.8241e-06,
        8.292e-06,
        3.257e-06
      ]
    },
    "NaCl_CO2": {
      "as_received": [
        4.44e-05,
        9.456e-05,
        0.000253,
        0.000364
      ],
      "tap_water": [
        5.846e-05,
        0.000119,
        0.000307,
        0.000631
      ],
      "CuO": [
        5.216e-05,
        9.06e-05,
        0.000248,
        0.0009355
      ],
      "Al2O3": [
        5.462e-05,
        0.000159,
        0.000144,
        0.000476
      ],
      "Al2O3_T": [
        5.613e-05,
        0.0001516,
        0.0003767,
        0.000604
      ],
      "CuO_T": [
        5.67e-05,
        0.000159,
        0.000171,
        0.000486
      ]
    }
  },
  "caveat": "48 condition combinations in one paper and one base chemistry, not 48 independent compositions. Cr/Mo/Ni dashes remain missing."
}

File: sources/literature/Nitriding17_7_2024_tables.json
[
  [
    [
      "",
      "Disclaimer/Publisher’s Note: The statements, opinions and data contained in all publications are solely those of the individual author(s) and contributor(s) and not of MDPI and/or the editor(s). MDPI and/or the editor(s) disclaim responsibility for any injury to people or property resulting from any ideas, methods, instructions or products referred to in the content."
    ]
  ],
  [
    [
      "C",
      "Cr",
      "Ni",
      "Si",
      "Mn",
      "Al",
      "Fe"
    ],
    [
      "0.032",
      "16.58",
      "7.42",
      "0.50",
      "0.29",
      "1.23",
      "Bal."
    ]
  ],
  [
    [
      "SN (μm)",
      "1",
      "2",
      "3",
      "4",
      "5",
      "6",
      "7",
      "8",
      "9",
      "10"
    ],
    [
      "142.25",
      "140.07",
      "141.71",
      "138.97",
      "140.88",
      "141.16",
      "141.65",
      "142.79",
      "138.43",
      "132.98"
    ],
    [
      "HN (μm)",
      "1",
      "2",
      "3",
      "4",
      "5",
      "6",
      "7",
      "8",
      "9",
      "10"
    ],
    [
      "107.25",
      "105.63",
      "106.78",
      "107.25",
      "107.43",
      "110.55",
      "107.84",
      "111.12",
      "107.85",
      "107.53"
    ]
  ],
  [
    [
      "Samples",
      "Ecorr (mV)",
      "Icorr (A/μm 2 )"
    ],
    [
      "S",
      "−169 ± 4",
      "0.176 ± 0.01"
    ],
    [
      "H",
      "−294 ± 6",
      "0.279 ± 0.01"
    ],
    [
      "SN",
      "−524 ± 5",
      "11.429 ± 0.03"
    ],
    [
      "HN",
      "−459 ± 5",
      "5.177 ± 0.02"
    ]
  ]
]

File: sources/literature/PassivationPH_2022_tables.json
[
  [
    [
      "",
      "Publisher’s Note: MDPI stays neutral with regard to jurisdictional claims in published maps and institutional affiliations."
    ]
  ],
  [
    [
      "PHSS",
      "Elements"
    ],
    [
      "Cr",
      "Ni",
      "Mo",
      "Mn",
      "Cu",
      "Ti",
      "Nb",
      "N",
      "Si",
      "S",
      "C",
      "Fe"
    ],
    [
      "Martensitic",
      "14.0–16.0",
      "5.0–7.0",
      "0.50–1.0",
      "1.00",
      "1.25–1.75",
      "0.90–1.40",
      "0.5–0.75",
      "≤0.1",
      "1.00",
      "0.030",
      "≤0.05",
      "Balance"
    ],
    [
      "Semi-austenitic",
      "16.0–17.0",
      "4.0–5.0",
      "2.50–3.25",
      "0.50–1.25",
      "–",
      "–",
      "–",
      "0.07–0.13",
      "≤0.50",
      "0.030",
      "0.07–0.11",
      "Balance"
    ]
  ],
  [
    [
      "PHSS",
      "Passivation Baths",
      "Time (min)",
      "Temperature (°C)",
      "Nomenclature Samples *"
    ],
    [
      "semi-austenitic",
      "C 6 H 8 O 7",
      "50",
      "49",
      "semi-austenitic-CA-75 min-49 °C"
    ],
    [
      "HNO 3",
      "50",
      "70",
      "semi-austenitic-NA–50 min-70 °C"
    ],
    [
      "HNO 3",
      "50",
      "70",
      "semi-austenitic-NA–50 min-70 °C"
    ],
    [
      "C 6 H 8 O 7",
      "75",
      "49",
      "semi-austenitic-CA–75 min-49 °C"
    ],
    [
      "martensitic",
      "HNO 3",
      "75",
      "70",
      "martensitic-NA–75 min–70 °C"
    ],
    [
      "HNO 3",
      "50",
      "49",
      "martensitic-NA–50 min–49 °C"
    ],
    [
      "C 6 H 8 O 7",
      "50",
      "49",
      "martensitic-CA–50 min–49 °C"
    ],
    [
      "C 6 H 8 O 7",
      "75",
      "49",
      "martensitic-CA-75 min-49 °C"
    ]
  ],
  [
    [
      "PHSS",
      "Cr",
      "Mo",
      "N",
      "PREN"
    ],
    [
      "Martensitic",
      "14.0–16.0",
      "0.50–1.0",
      "≤0.1",
      "17.26"
    ],
    [
      "Semi-austenitic",
      "16.0–17.0",
      "2.50–3.25",
      "0.07–0.13",
      "25.37"
    ]
  ],
  [
    [
      "Sample",
      "E corr (Volts)",
      "E pitt (Volts)",
      "i corr (µA·cm −2 )",
      "i pass (µA·cm −2 )",
      "Range Passive (Volts)",
      "CR (mm/yr)"
    ],
    [
      "Semi-austenitic-CA–50 min–49 °C",
      "−0.365",
      "0.422",
      "7.82 × 10 −1",
      "0.352",
      "0.736",
      "1.26 × 10 −3"
    ],
    [
      "Semi-austenitic-NA–50 min–70 °C",
      "−0.234",
      "0.934",
      "1.58 × 10 −1",
      "0.082",
      "1.119",
      "2.55 × 10 −4"
    ],
    [
      "Martensitic-NA–75 min–70 °C",
      "−0.234",
      "0.565",
      "1.37 × 10 −1",
      "0.119",
      "0.740",
      "2.25 × 10 −4"
    ],
    [
      "Martensitic-CA–50 min–49 °C",
      "−0.384",
      "0.401",
      "3.44 × 10 −1",
      "0.480",
      "0.688",
      "5.65 × 10 −3"
    ]
  ],
  [
    [
      "Sample",
      "E corr (Volts)",
      "E pitt (Volts)",
      "i corr (µA·cm −2 )",
      "i pass (µA·cm −2 )",
      "Range passive (Volts)",
      "CR (mm/yr)"
    ],
    [
      "Semi-austenitic-CA–75 min–49 °C",
      "−0.314",
      "0.875",
      "0.7 × 10 −1",
      "9.837",
      "1.055",
      "1.13 × 10 −2"
    ],
    [
      "Semi-austenitic-NA–50 min–70 °C",
      "−0.226",
      "0.766",
      "2.24 × 10 −1",
      "0.506",
      "0.692",
      "3.62 × 10 −4"
    ],
    [
      "Martensitic-NA–50 min–49 °C",
      "−0.282",
      "0.898",
      "2.25 × 10 −1",
      "8.529",
      "0.899",
      "3.69 × 10 −2"
    ],
    [
      "Martensitic-CA–75 min–49 °C",
      "−0.349",
      "0.857",
      "5.37 × 10 −1",
      "8.193",
      "0.880",
      "8.82 × 10 −2"
    ]
  ]
]

File: sources/literature/S275_2022_tables.json
[
  [
    [
      "",
      "Publisher’s Note: MDPI stays neutral with regard to jurisdictional claims in published maps and institutional affiliations."
    ]
  ],
  [
    [
      "Elements",
      "C",
      "Mn",
      "Si",
      "P",
      "S",
      "Cu"
    ],
    [
      "wt.%",
      "0.16",
      "0.4",
      "0.03",
      "0.11",
      "0.1",
      "0.05"
    ]
  ],
  [
    [
      "Grinding/Polishing",
      "Surface",
      "Abrasive/Lubricant",
      "Speed (RPM)",
      "Force/Dir"
    ],
    [
      "Coarse Grinding",
      "MD-Primo 220",
      "Water",
      "300",
      "30 N/Dir"
    ],
    [
      "Fine Grinding",
      "MD-Allegro",
      "DiaPro Allegro (9 μm)",
      "150",
      "30 N/Dir"
    ],
    [
      "Rough Polishing",
      "MD-Mol",
      "DiaPro Mol (3 μm)",
      "150",
      "30 N/Dir"
    ],
    [
      "Final Polishing",
      "MD-Chem",
      "OP-S (1 μm)",
      "150",
      "15 N/OppDir"
    ]
  ],
  [
    [
      "Treatment",
      "Sample",
      "Average",
      "Improvement"
    ],
    [
      "-",
      "O",
      "124.2 ± 3.7",
      "-"
    ],
    [
      "HT1",
      "Q",
      "155.9 ± 7.7",
      "26%"
    ],
    [
      "T",
      "99.9 ± 0.4",
      "−20%"
    ],
    [
      "HT2",
      "Q",
      "267.0 ± 6.2",
      "95%"
    ],
    [
      "T",
      "223.2 ± 5.0",
      "62%"
    ]
  ],
  [
    [
      "Sample",
      "σ max (ΜPa)",
      "E (GPa)",
      "σ y (ΜPa)",
      "σ f (MPa)",
      "ε f (%)"
    ],
    [
      "O",
      "438.4 ± 14.4",
      "173.5 ± 6.8",
      "271.4 ± 10.1",
      "266.2 ± 14.6",
      "32.2 ± 7.5"
    ],
    [
      "Q",
      "1003.1 ± 96.6",
      "174.0 ± 9.3",
      "772.8 ± 59.6",
      "921.7 ± 120.0",
      "2.4 ± 1.4"
    ],
    [
      "T",
      "587.9 ± 23.1",
      "195.3 ± 8.7",
      "534.4 ± 23.4",
      "356.3 ± 30.5",
      "5.2 ± 1.8"
    ]
  ],
  [
    [
      "",
      "σ max",
      "E",
      "σ y",
      "σ f",
      "ε f"
    ],
    [
      "O to Q",
      "128.8",
      "2.4",
      "184.8",
      "246.3",
      "−92.5"
    ],
    [
      "Q to T",
      "−41.4",
      "12.3",
      "−30.9",
      "−61.4",
      "116.7"
    ],
    [
      "O to T",
      "34.1",
      "12.6",
      "96.9",
      "90.2",
      "−83.9"
    ]
  ],
  [
    [
      "pH",
      "Samples",
      "E corr (mV vs. Ag/AgCl)",
      "I corr (µAcm −2 )",
      "β c (mV)",
      "β a (mV)",
      "R p (Ωcm 2 )",
      "CR (mmpy)"
    ],
    [
      "4",
      "OA",
      "−556",
      "28",
      "324.8",
      "118.5",
      "455",
      "0.14"
    ],
    [
      "QA",
      "−539",
      "24",
      "382.3",
      "117.6",
      "492",
      "0.10"
    ],
    [
      "TA",
      "−537",
      "33",
      "346.2",
      "115.8",
      "438",
      "0.17"
    ],
    [
      "7",
      "OB",
      "−648",
      "21",
      "276.5",
      "138.5",
      "480",
      "0.10"
    ],
    [
      "QB",
      "−601",
      "16",
      "236.8",
      "120.6",
      "506",
      "0.09"
    ],
    [
      "TB",
      "−491",
      "25",
      "494.2",
      "81.4",
      "465",
      "0.12"
    ],
    [
      "10",
      "OC",
      "−579",
      "18",
      "272.4",
      "177.7",
      "512",
      "0.09"
    ],
    [
      "QC",
      "−475",
      "16",
      "280.5",
      "93.7",
      "538",
      "0.08"
    ],
    [
      "TC",
      "−617",
      "20",
      "258.5",
      "121.0",
      "474",
      "0.10"
    ]
  ],
  [
    [
      "pH",
      "Samples",
      "E corr (mV vs. Ag/Agcl)",
      "I corr (µAcm −2 )",
      "β c (mV)",
      "β a (mV)",
      "R p (Ωcm 2 )",
      "CR (mmpy)"
    ],
    [
      "4",
      "OD",
      "−543",
      "52",
      "592.4",
      "51.6",
      "190",
      "0.25"
    ],
    [
      "QD",
      "−543",
      "41",
      "458.8",
      "67.8",
      "230",
      "0.21"
    ],
    [
      "TD",
      "−550",
      "55",
      "464.9",
      "78.2",
      "168",
      "0.29"
    ],
    [
      "7",
      "OE",
      "−502",
      "39",
      "459.5",
      "84.9",
      "196",
      "0.19"
    ],
    [
      "QE",
      "−408",
      "39",
      "485.1",
      "92.3",
      "271",
      "0.16"
    ],
    [
      "TE",
      "−546",
      "42",
      "427.1",
      "89",
      "185",
      "0.22"
    ],
    [
      "10",
      "OF",
      "−509",
      "20",
      "179.5",
      "46",
      "313",
      "0.10"
    ],
    [
      "QF",
      "−467",
      "16",
      "360.6",
      "80.6",
      "319",
      "0.08"
    ],
    [
      "TF",
      "−547",
      "21",
      "395.4",
      "97.4",
      "310",
      "0.11"
    ]
  ],
  [
    [
      "",
      "",
      "",
      "Carbon (C)",
      "Iron (Fe)"
    ],
    [
      "",
      "",
      "",
      "Weight %",
      "Atomic %",
      "Weight %",
      "Atomic %"
    ],
    [
      "",
      "Before Corrosion",
      "O",
      "2.6",
      "11.0",
      "96.9",
      "88.5"
    ],
    [
      "",
      "Q",
      "15.3",
      "45.7",
      "84.4",
      "54.1"
    ],
    [
      "",
      "T",
      "15.0",
      "45.0",
      "84.7",
      "54.8"
    ],
    [
      "NaCl",
      "pH 4",
      "OA",
      "10.1",
      "21.5",
      "56.9",
      "26.2"
    ],
    [
      "QA",
      "16.4",
      "36.6",
      "62.5",
      "30.0"
    ],
    [
      "TA",
      "14.1",
      "38.5",
      "76.6",
      "45.1"
    ],
    [
      "pH 7",
      "OB",
      "10.0",
      "29.3",
      "81.0",
      "51.1"
    ],
    [
      "QB",
      "12.3",
      "35.0",
      "80.1",
      "48.9"
    ],
    [
      "TB",
      "8.4",
      "26.9",
      "84.0",
      "58.0"
    ],
    [
      "pH 10",
      "OC",
      "10.4",
      "31.2",
      "79.9",
      "51.6"
    ],
    [
      "QC",
      "20.5",
      "40.2",
      "52.5",
      "22.1"
    ],
    [
      "TC",
      "9.9",
      "29.4",
      "77.7",
      "49.4"
    ],
    [
      "Na 2 SO 4",
      "pH 4",
      "OD",
      "5.3",
      "20.0",
      "92.1",
      "74.0"
    ],
    [
      "QD",
      "5.7",
      "21.7",
      "93.4",
      "76.2"
    ],
    [
      "TD",
      "19.9",
      "47.2",
      "69.7",
      "35.6"
    ],
    [
      "pH 7",
      "OE",
      "9.7",
      "31.4",
      "86.7",
      "60.2"
    ],
    [
      "QE",
      "29.8",
      "57.0",
      "56.3",
      "23.2"
    ],
    [
      "TE",
      "13.8",
      "36.4",
      "75.5",
      "42.9"
    ],
    [
      "pH 10",
      "OF",
      "5.1",
      "19.4",
      "93.5",
      "77.3"
    ],
    [
      "QF",
      "19.1",
      "42.1",
      "63.8",
      "30.2"
    ],
    [
      "TF",
      "19.1",
      "52.5",
      "79.8",
      "47.0"
    ]
  ]
]

File: sources/literature/SLM17_4_2025_tables.json
[
  [
    [
      "",
      "Disclaimer/Publisher’s Note: The statements, opinions and data contained in all publications are solely those of the individual author(s) and contributor(s) and not of MDPI and/or the editor(s). MDPI and/or the editor(s) disclaim responsibility for any injury to people or property resulting from any ideas, methods, instructions or products referred to in the content."
    ]
  ],
  [
    [
      "Factor",
      "Code",
      "Unit",
      "Level"
    ],
    [
      "1",
      "2",
      "3"
    ],
    [
      "Laser power",
      "P",
      "W",
      "170",
      "195",
      "220"
    ],
    [
      "Scanning speed",
      "V",
      "mm·s −1",
      "700",
      "800",
      "900"
    ],
    [
      "Aging time",
      "A",
      "min",
      "60",
      "150",
      "240"
    ],
    [
      "Aging temperature",
      "T",
      "°C",
      "480",
      "550",
      "620"
    ]
  ],
  [
    [
      "C",
      "Mn",
      "P",
      "S",
      "Si",
      "Cr",
      "Ni",
      "Cu",
      "Fe"
    ],
    [
      "-",
      "0.06",
      "-",
      "0.06",
      "0.16",
      "17.32",
      "3.96",
      "3.34",
      "Bal."
    ]
  ],
  [
    [
      "Sample Number",
      "Factors",
      "Responses"
    ],
    [
      "P (W)",
      "V (mm·s −1 )",
      "A (min)",
      "T (°C)",
      "E (J·mm −3 )",
      "E OCP (mV SCE )",
      "E corr (mV SCE )",
      "i corr (µA·cm −2 )"
    ],
    [
      "1",
      "170",
      "700",
      "60",
      "480",
      "60.7",
      "−192.8 ± 8.5",
      "−336.5 ± 9.6",
      "5.6 ± 0.4"
    ],
    [
      "2",
      "170",
      "800",
      "150",
      "550",
      "53.1",
      "−350.8 ± 29.6",
      "−395.8 ± 16.5",
      "3.3 ± 0.7"
    ],
    [
      "3",
      "170",
      "900",
      "240",
      "620",
      "47.2",
      "−233.6 ± 65.1",
      "−360.8 ± 41.4",
      "13.0 ± 3.4"
    ],
    [
      "4",
      "195",
      "700",
      "150",
      "620",
      "69.6",
      "−325.1 ± 2.8",
      "−413.6 ± 3.2",
      "4.7 ± 0.6"
    ],
    [
      "5",
      "195",
      "800",
      "240",
      "480",
      "60.9",
      "−364.9 ± 34.7",
      "−407.0 ± 16.2",
      "3.6 ± 1.1"
    ],
    [
      "6",
      "195",
      "900",
      "60",
      "550",
      "54.2",
      "−190.8 ± 23.0",
      "−308.6 ± 19.5",
      "6.6 ± 0.3"
    ],
    [
      "7",
      "220",
      "700",
      "240",
      "550",
      "78.6",
      "−337.6 ± 29.0",
      "−388.2 ± 17.0",
      "3.2 ± 0.2"
    ],
    [
      "8",
      "220",
      "800",
      "60",
      "620",
      "68.8",
      "−263.2 ± 37.1",
      "−328.0 ± 18.8",
      "2.1 ± 0.5"
    ],
    [
      "9",
      "220",
      "900",
      "150",
      "480",
      "61.1",
      "−217.6 ± 35.1",
      "−372.5 ± 13.9",
      "1.9 ± 0.5"
    ]
  ],
  [
    [
      "Sample Number",
      "Factors",
      "Responses"
    ],
    [
      "P (W)",
      "V (mm·s −1 )",
      "A (min)",
      "T (°C)",
      "R s (Ω·cm 2 )",
      "CPE f (×10 −6 F.s (n−1) )",
      "n 1",
      "R f (Ω·cm 2 )",
      "CPE dl (×10 −6 F·s (n−1) )",
      "n 2",
      "R ct (Ω·cm 2 )",
      "R p (Ω·cm 2 )"
    ],
    [
      "1",
      "170",
      "700",
      "60",
      "480",
      "6.4",
      "1000",
      "0.68",
      "5490",
      "3000.0",
      "0.50",
      "4629.6",
      "10,120"
    ],
    [
      "2",
      "170",
      "800",
      "150",
      "550",
      "4.4",
      "250",
      "0.76",
      "2784",
      "500.0",
      "0.58",
      "6771.6",
      "9556"
    ],
    [
      "3",
      "170",
      "900",
      "240",
      "620",
      "7.1",
      "2000",
      "0.50",
      "1785",
      "7500.0",
      "0.87",
      "1172.5",
      "2958"
    ],
    [
      "4",
      "195",
      "700",
      "150",
      "620",
      "6.6",
      "165",
      "0.58",
      "3375",
      "1000.0",
      "0.67",
      "4016.3",
      "7391"
    ],
    [
      "5",
      "195",
      "800",
      "240",
      "480",
      "7.4",
      "100",
      "0.85",
      "677",
      "110.0",
      "0.33",
      "3522.8",
      "4199"
    ],
    [
      "6",
      "195",
      "900",
      "60",
      "550",
      "6.5",
      "700",
      "0.47",
      "9356",
      "0.1",
      "0.60",
      "3485.8",
      "12,841"
    ],
    [
      "7",
      "220",
      "700",
      "240",
      "550",
      "6.4",
      "100",
      "0.78",
      "737",
      "1.0",
      "0.60",
      "5807.9",
      "6545"
    ],
    [
      "8",
      "220",
      "800",
      "60",
      "620",
      "6.2",
      "350",
      "0.68",
      "6075",
      "400.0",
      "0.78",
      "9109.1",
      "15,184"
    ],
    [
      "9",
      "220",
      "900",
      "150",
      "480",
      "6.2",
      "100",
      "0.60",
      "8288",
      "600.0",
      "0.90",
      "7588.4",
      "15,876"
    ]
  ],
  [
    [
      "Source",
      "DF",
      "Sum of Squares",
      "Contribution (%)",
      "Adj SS",
      "Adj MS",
      "F-Value",
      "p -Value"
    ],
    [
      "P",
      "1",
      "36.16",
      "38.88",
      "12.88",
      "12.88",
      "623.12",
      "0.025"
    ],
    [
      "V",
      "1",
      "10.53",
      "11.32",
      "26.59",
      "26.59",
      "1286.35",
      "0.018"
    ],
    [
      "A",
      "1",
      "4.90",
      "5.26",
      "16.20",
      "16.20",
      "783.82",
      "0.023"
    ],
    [
      "T",
      "1",
      "12.56",
      "13.50",
      "9.47",
      "9.47",
      "458.12",
      "0.030"
    ],
    [
      "V*V",
      "1",
      "16.23",
      "17.44",
      "27.37",
      "27.37",
      "1324.02",
      "0.017"
    ],
    [
      "T*T",
      "1",
      "1.26",
      "1.35",
      "1.26",
      "1.26",
      "60.89",
      "0.081"
    ],
    [
      "P*T",
      "1",
      "11.36",
      "12.21",
      "11.36",
      "11.36",
      "549.56",
      "0.027"
    ],
    [
      "Error",
      "1",
      "0.02",
      "0.02",
      "0.02",
      "0.021",
      "",
      ""
    ],
    [
      "Total",
      "8",
      "93.02",
      "100.00",
      "",
      "",
      "",
      ""
    ],
    [
      "R-squared = 99.98%",
      "R-squared (Adj) = 99.82%"
    ]
  ],
  [
    [
      "Source",
      "DF",
      "Sum of Squares",
      "Contribution (%)",
      "Adj SS",
      "Adj MS",
      "F-Value",
      "p -Value"
    ],
    [
      "P",
      "1",
      "4233970",
      "5.21",
      "5719420",
      "5719420",
      "24396.78",
      "0.004"
    ],
    [
      "V",
      "1",
      "16091385",
      "19.79",
      "149817",
      "149817",
      "639.06",
      "0.025"
    ],
    [
      "A",
      "1",
      "52344290",
      "64.36",
      "2332720",
      "2332720",
      "9950.46",
      "0.006"
    ],
    [
      "T",
      "1",
      "1726994",
      "2.12",
      "3546847",
      "3546847",
      "15129.44",
      "0.005"
    ],
    [
      "A*A",
      "1",
      "1266521",
      "1.56",
      "667993",
      "667993",
      "2849.39",
      "0.012"
    ],
    [
      "P*T",
      "1",
      "5509363",
      "6.77",
      "5509363",
      "5509363",
      "23500.76",
      "0.004"
    ],
    [
      "V*T",
      "1",
      "152172",
      "0.19",
      "152172",
      "152172",
      "649.10",
      "0.025"
    ],
    [
      "Error",
      "1",
      "234",
      "0.00",
      "234",
      "234",
      "",
      ""
    ],
    [
      "Total",
      "8",
      "81324928",
      "100.00",
      "",
      "",
      "",
      ""
    ],
    [
      "R-squared = 100%",
      "R-squared (Adj) = 100%"
    ]
  ],
  [
    [
      "Sample Number",
      "Measured i corr (µA·cm −2 )",
      "Predicted i corr (µA·cm −2 )",
      "Measured R f (Ω·cm 2 )",
      "Predicted R f (Ω·cm 2 )"
    ],
    [
      "1",
      "5.63",
      "5.57",
      "5490.0",
      "5501.7"
    ],
    [
      "2",
      "3.28",
      "3.20",
      "2784.4",
      "2786.5"
    ],
    [
      "3",
      "12.98",
      "12.87",
      "1785.0",
      "1799.3"
    ],
    [
      "4",
      "4.69",
      "4.54",
      "3375.0",
      "3388.5"
    ],
    [
      "5",
      "3.56",
      "3.37",
      "676.5",
      "689.1"
    ],
    [
      "6",
      "6.58",
      "6.37",
      "9355.5",
      "9358.4"
    ],
    [
      "7",
      "3.18",
      "3.13",
      "737.1",
      "739.4"
    ],
    [
      "8",
      "2.09",
      "2.02",
      "6075.0",
      "6089.3"
    ],
    [
      "9",
      "1.89",
      "1.77",
      "8287.5",
      "8300.8"
    ]
  ]
]
