Repository: MingyuLee987/corrosion_project

# corrosion_project

희토류 첨가 강재의 부식전류밀도 `i_corr` 예측 실험입니다.

현재 주 분석은 [50행 확장 데이터](data/training_RE_expanded.csv)와 [확장 검증 보고서](RE_EXPANSION_2026-10-12.md)입니다. `.venv/Scripts/python.exe -B corrosion_re_expand.py`로 재현합니다.

49편 엑셀 기반의 [전체 컬럼 수집 결과](results/workbook_mining/collection_report.md)와 [데이터마이닝 수집 엑셀](outputs/workbook_mining/literature_mining_collected.xlsx)은 별도 문헌 수집표입니다. 114행 중 전체 34개 측정·계산 항목이 완비된 행은 0행이므로 현재 학습 데이터에 자동 합치지 않았습니다.

data 폴더의 학습 CSV는 `training_51.csv`(원본 47행)와 `training_RE_expanded.csv`(확장 50행) 두 개입니다. 기준 RE 데이터와 신규 3행은 실행 중 구성하므로 중복 CSV를 저장하지 않습니다. 보조 자료는 `review/`(검토·후보), `sources/`(이전 수집·스냅샷), `time/`(시간 검증 별도 실험), `v2/`(대조군 기반 실험), `templates/`(입력 예시·범주값)에 있습니다.

File: sources/literature/Sensitized304_2022_tables.json
[
  [
    [
      "",
      "Publisher’s Note: MDPI stays neutral with regard to jurisdictional claims in published maps and institutional affiliations."
    ]
  ],
  [
    [
      "Cr",
      "Ni",
      "Mn",
      "N",
      "C",
      "Si",
      "P",
      "S",
      "Fe"
    ],
    [
      "18.00",
      "8.01",
      "1.40",
      "0.075",
      "0.027",
      "0.38",
      "0.031",
      "0.004",
      "balance"
    ]
  ],
  [
    [
      "Component",
      "Content (wt %)",
      "Temperature (°C)",
      "Time (s)",
      "Current Density (A.cm −2 )"
    ],
    [
      "oxalic acid demineralized water",
      "10 90",
      "20 ± 3",
      "90",
      "1.0"
    ]
  ],
  [
    [
      "Component",
      "Volume (mL)",
      "Temperature (°C)",
      "Time (min)"
    ],
    [
      "HF HNO 3 H 2 O",
      "2 15 to 100 mL",
      "50",
      "10"
    ]
  ],
  [
    [
      "Type of Surface",
      "Specimen Designation"
    ],
    [
      "Sensitized (heat tinted)",
      "S"
    ],
    [
      "Sensitized and pickled (without high-temperature oxides)",
      "SP"
    ],
    [
      "Original non-treated",
      "As received"
    ]
  ],
  [
    [
      "Specimen Designation and Temperature (°C)",
      "Corrosion Potential E corr (V vs. SCE)",
      "Corrosion Current Density i corr (10 −3 mA/cm 2 )",
      "Pitting Potential E p (V vs. SCE)"
    ],
    [
      "As received 20",
      "−0.23 ± 0.02",
      "-",
      "0.22 ± 0.01"
    ],
    [
      "S 20",
      "−0.39 ± 0.03",
      "12.1 ± 0.49",
      "-"
    ],
    [
      "SP 20",
      "−0.27 ± 0.02",
      "-",
      "−0.05 ± 0.04"
    ],
    [
      "As received 50",
      "−0.38 ± 0.03",
      "-",
      "0.09 ± 0.03"
    ],
    [
      "S 50",
      "−0.41 ± 0.03",
      "24.0 ± 0.61",
      "-"
    ],
    [
      "SP 50",
      "−0.43 ± 0.03",
      "80.5 ± 1.02",
      "-"
    ]
  ],
  [
    [
      "Specimen Designation and Temperature (°C)",
      "Average Corrosion Rate (g/(m 2 h))"
    ],
    [
      "As received 20",
      "1.84 ± 0.51"
    ],
    [
      "S 20",
      "12.77 ± 0.49"
    ],
    [
      "SP 20",
      "14.41 ± 0.89"
    ],
    [
      "As received 50",
      "15.14 ± 0.31"
    ],
    [
      "S 50",
      "21.02 ± 0.37"
    ],
    [
      "SP 50",
      "21.59 ± 0.38"
    ]
  ]
]

File: sources/literature/UCS23_tables.json
[
  [
    [
      "",
      "Disclaimer/Publisher’s Note: The statements, opinions and data contained in all publications are solely those of the individual author(s) and contributor(s) and not of MDPI and/or the editor(s). MDPI and/or the editor(s) disclaim responsibility for any injury to people or property resulting from any ideas, methods, instructions or products referred to in the content."
    ]
  ],
  [
    [
      "Sample",
      "C",
      "Si",
      "Mn",
      "P",
      "S",
      "Cr",
      "Cu",
      "Ni",
      "Ce",
      "La"
    ],
    [
      "UCS-Q235BRE(C)",
      "0.023",
      "0.15",
      "0.40",
      "0.020",
      "0.004",
      "0.032",
      "0.087",
      "0.028",
      "0.0025",
      "0.0015"
    ],
    [
      "UCS-Q235BRE(R)",
      "0.023",
      "0.15",
      "0.40",
      "0.020",
      "0.004",
      "0.032",
      "0.087",
      "0.028",
      "0.0025",
      "0.0015"
    ],
    [
      "UCS-Q235B(R)",
      "0.023",
      "0.17",
      "0.58",
      "0.015",
      "0.004",
      "0.023",
      "0.076",
      "0.031",
      "—",
      "—"
    ],
    [
      "UCS-SPA-H(R)",
      "0.020",
      "0.24",
      "0.76",
      "0.080",
      "0.005",
      "0.37",
      "0.28",
      "0.042",
      "—",
      "—"
    ]
  ],
  [
    [
      "Sample",
      "UCS Q235BRE(C)",
      "UCS Q235BRE(R)",
      "UCS Q235B(R)",
      "UCS SPA-H(R)"
    ],
    [
      "Microstructure",
      "PF",
      "PF + 2% P",
      "PF + 2% P",
      "PF + 32%GB + 11%BF"
    ]
  ],
  [
    [
      "",
      "R el /MPa",
      "R m /MPa",
      "A/%"
    ],
    [
      "UCS-Q235BRE(C)",
      "242",
      "352",
      "33"
    ],
    [
      "UCS-Q235BRE(R)",
      "259",
      "378",
      "34"
    ],
    [
      "UCS-Q235B(R)",
      "247",
      "354",
      "33"
    ],
    [
      "UCS-SPA-H(R)",
      "380",
      "489",
      "24"
    ]
  ],
  [
    [
      "Sample",
      "24 h",
      "48 h",
      "72 h",
      "120 h"
    ],
    [
      "UCS-Q235BRE(C)",
      "4.689",
      "3.654",
      "3.102",
      "2.345"
    ],
    [
      "UCS-Q235BRE(R)",
      "4.982",
      "3.225",
      "2.680",
      "2.088"
    ],
    [
      "UCS-Q235B(R)",
      "3.530",
      "3.882",
      "3.904",
      "3.226"
    ],
    [
      "UCS-SPA-H(R)",
      "4.137",
      "4.151",
      "3.902",
      "2.808"
    ]
  ],
  [
    [
      "Specimen",
      "E corr (mV)",
      "I corr (mA/cm 2 )"
    ],
    [
      "UCS-Q235BRE(C)",
      "−615.1",
      "2.02"
    ],
    [
      "UCS-Q235BRE(R)",
      "−614.1",
      "1.35"
    ],
    [
      "UCS-Q235B(R)",
      "−614.8",
      "3.84"
    ],
    [
      "UCS-SPA-H(R)",
      "−619.8",
      "4.41"
    ]
  ],
  [
    [
      "Specimen",
      "Rs (Ω cm 2 )",
      "Rct (Ω cm 2 )",
      "CPE dl",
      "χ 2 × 10 −3"
    ],
    [
      "Q × 10 −5 (Ω −1 S n cm −2 )",
      "n"
    ],
    [
      "UCS-Q235BRE(C)",
      "26.73",
      "1179",
      "42.60",
      "0.78",
      "4.2"
    ],
    [
      "UCS-Q235BRE(R)",
      "23.55",
      "1365",
      "56.53",
      "0.82",
      "2.57"
    ],
    [
      "UCS-Q235B(R)",
      "32.53",
      "593",
      "30.03",
      "0.79",
      "2.98"
    ],
    [
      "UCS-SPA-H(R)",
      "22.94",
      "876",
      "42.91",
      "0.83",
      "3.38"
    ]
  ]
]

File: sources/literature/Zhang2025_tables.json
[
  [
    [
      "",
      "Disclaimer/Publisher’s Note: The statements, opinions and data contained in all publications are solely those of the individual author(s) and contributor(s) and not of MDPI and/or the editor(s). MDPI and/or the editor(s) disclaim responsibility for any injury to people or property resulting from any ideas, methods, instructions or products referred to in the content."
    ]
  ],
  [
    [
      "Alloy Type",
      "C",
      "Si",
      "Mn",
      "S",
      "P",
      "Cu",
      "Mo",
      "Ni",
      "Cr",
      "Ce",
      "Fe"
    ],
    [
      "Electrolytic manganese",
      "0.0010",
      "0.0014",
      "99.933",
      "0.032",
      "0.0007",
      "",
      "",
      "",
      "",
      "",
      "Bal."
    ],
    [
      "Polysilicon",
      "",
      "99.99",
      "",
      "",
      "",
      "",
      "",
      "",
      "",
      "",
      "0.0003"
    ],
    [
      "Industrial pure iron",
      "0.0031",
      "0.0057",
      "0.0052",
      "0.0025",
      "0.0037",
      "",
      "",
      "",
      "",
      "",
      "Bal."
    ],
    [
      "Ferromolybdenum",
      "0.08",
      "0.42",
      "",
      "0.0860",
      "0.0270",
      "",
      "55.01",
      "",
      "",
      "",
      ""
    ],
    [
      "Pure nickel",
      "",
      "",
      "",
      "",
      "",
      "",
      "",
      "99.99",
      "",
      "",
      ""
    ],
    [
      "Pure chromium",
      "",
      "",
      "",
      "",
      "",
      "",
      "",
      "",
      "99.99",
      "",
      ""
    ],
    [
      "Pure copper",
      "",
      "",
      "",
      "",
      "",
      "99.99",
      "",
      "",
      "",
      "",
      ""
    ],
    [
      "Cerium iron",
      "",
      "",
      "",
      "",
      "",
      "",
      "",
      "",
      "",
      "30",
      "Bal."
    ]
  ],
  [
    [
      "Steel Code",
      "C",
      "S",
      "P",
      "Si",
      "Mn",
      "Ni",
      "Cr",
      "Mo",
      "Cu",
      "Ce"
    ],
    [
      "#1",
      "0.015",
      "0.005",
      "0.006",
      "0.965",
      "1.92",
      "13.55",
      "18.62",
      "2.00",
      "0.352",
      "0"
    ],
    [
      "#2",
      "0.013",
      "0.004",
      "0.005",
      "0.962",
      "1.92",
      "13.57",
      "18.71",
      "2.05",
      "0.351",
      "0.0023"
    ],
    [
      "#3",
      "0.016",
      "0.005",
      "0.006",
      "0.961",
      "1.89",
      "13.50",
      "18.69",
      "2.06",
      "0.354",
      "0.0082"
    ]
  ],
  [
    [
      "Steel Code",
      "Fe",
      "Cr",
      "Si",
      "Al",
      "S",
      "Mn",
      "Ni",
      "O",
      "Ce"
    ],
    [
      "#1",
      "36.11",
      "25.99",
      "17.37",
      "9.08",
      "4.52",
      "3.89",
      "2.22",
      "0.82",
      "0"
    ],
    [
      "#2",
      "35.62",
      "24.96",
      "17.71",
      "8.58",
      "4.44",
      "3.50",
      "1.53",
      "0.51",
      "3.16"
    ],
    [
      "#3",
      "38.36",
      "26.77",
      "14.75",
      "6.94",
      "4.37",
      "3.54",
      "1.69",
      "0.44",
      "3.14"
    ]
  ],
  [
    [
      "Steel Code",
      "E corr /mV",
      "E pit /mV",
      "J corr /(A·cm −2 )"
    ],
    [
      "#1",
      "−329",
      "−104.9",
      "3.07 × 10 −6"
    ],
    [
      "#2",
      "−202",
      "−17.5",
      "2.13 × 10 −6"
    ],
    [
      "#3",
      "−31.4",
      "184.3",
      "1.71 × 10 −6"
    ]
  ]
]

File: sources/literature/candidates.json
[
  {"reference_id":"SLM17_4_2025","doi":"10.3390/met15030232","source_url":"https://www.mdpi.com/2075-4701/15/3/232"},
  {"reference_id":"Heating8620_2024","doi":"10.3390/cmd5030016","source_url":"https://www.mdpi.com/2624-5558/5/3/16"},
  {"reference_id":"Sensitized304_2022","doi":"10.3390/ma15238543","source_url":"https://www.mdpi.com/1996-1944/15/23/8543"},
  {"reference_id":"Nitriding17_7_2024","doi":"10.3390/met14091061","source_url":"https://www.mdpi.com/2075-4701/14/9/1061"},
  {"reference_id":"PassivationPH_2022","doi":"10.3390/met12061033","source_url":"https://www.mdpi.com/2075-4701/12/6/1033"},
  {"reference_id":"S275_2022","doi":"10.3390/met12081386","source_url":"https://www.mdpi.com/2075-4701/12/8/1386"},
  {"reference_id":"UCS23","doi":"10.3390/met13010066","source_url":"https://www.mdpi.com/2075-4701/13/1/66"},
  {"reference_id":"Zhang2025","doi":"10.3390/ma18010069","source_url":"https://www.mdpi.com/1996-1944/18/1/69"},
  {"reference_id":"Coat24","doi":"10.3390/coatings14040413","source_url":"https://www.mdpi.com/2079-6412/14/4/413"},
  {"reference_id":"Bridge25","doi":"10.3390/met15010085","source_url":"https://www.mdpi.com/2075-4701/15/1/85"},
  {"reference_id":"Tempering5Cr15_2024","doi":"10.3390/met14030322","source_url":"https://www.mdpi.com/2075-4701/14/3/322"},
  {"reference_id":"Vanadis6_2021","doi":"10.3390/ma14133759","source_url":"https://www.mdpi.com/1996-1944/14/13/3759"},
  {"reference_id":"Nitriding430_2022","doi":"10.3390/coatings12101404","source_url":"https://www.mdpi.com/2079-6412/12/10/1404"},
  {"reference_id":"QuenchLowC_2020","doi":"10.3390/cryst10060508","source_url":"https://www.mdpi.com/2073-4352/10/6/508"},
  {"reference_id":"JAMET_AH32_2023","doi":"10.5916/jamet.2023.47.6.317","source_url":"https://e-jamet.org/_PR/view/index.php?aidx=39261&bidx=3536"},
  {"reference_id":"QP9254_2025","doi":"10.3390/met15050509","source_url":"https://www.mdpi.com/2075-4701/15/5/509"},
  {"reference_id":"AustemperHighSi_2021","doi":"10.3390/ma14020288","source_url":"https://www.mdpi.com/1996-1944/14/2/288"},
  {"reference_id":"Tempering9Cr_2024","doi":"10.3390/ma17204960","source_url":"https://www.mdpi.com/1996-1944/17/20/4960"},
  {"reference_id":"S32101_2025","doi":"10.3390/ma18091921","source_url":"https://www.mdpi.com/1996-1944/18/9/1921"},
  {"reference_id":"AISI1010Sulfolane_2020","doi":"10.3390/ma13112563","source_url":"https://www.mdpi.com/1996-1944/13/11/2563"}
]

File: sources/literature/fetch_manifest.json
[
  {
    "reference_id": "Sensitized304_2022",
    "doi": "10.3390/ma15238543",
    "source_url": "https://www.mdpi.com/1996-1944/15/23/8543",
    "status": "archived_for_verification",
    "bytes": 52307,
    "tables": 7,
    "source_text_sha256": "7d9d055683f84b5845483220fff205f299ac8b231ce5f465884f2659dd990564",
    "source_html_sha256": "04b36d91c90e5167dd390c1950507c4a7e5f3b6f169068926d1329a32460d606"
  },
  {
    "reference_id": "SLM17_4_2025",
    "doi": "10.3390/met15030232",
    "source_url": "https://www.mdpi.com/2075-4701/15/3/232",
    "status": "archived_for_verification",
    "bytes": 77779,
    "tables": 8,
    "source_text_sha256": "d249a40ebd33d1a064a37145fb4de60b41da86c1ea92702afd54badb93446424",
    "source_html_sha256": "9e0adf919b7f9f0dea4f3cf8025373134e3fd26ad6711250078176f93ab68597"
  },
  {
    "reference_id": "Nitriding17_7_2024",
    "doi": "10.3390/met14091061",
    "source_url": "https://www.mdpi.com/2075-4701/14/9/1061",
    "status": "archived_for_verification",
    "bytes": 60869,
    "tables": 4,
    "source_text_sha256": "4eace0123c8e9e7a4df1d3b9195dc2c2e02565a50a92aa8b6cbd3c950706a827",
    "source_html_sha256": "61b7ff0e8a8e9350799c0471eb7564b095abf22076a8005f41186cea3f967751"
  },
  {
    "reference_id": "Heating8620_2024",
    "doi": "10.3390/cmd5030016",
    "source_url": "https://www.mdpi.com/2624-5558/5/3/16",
    "status": "archived_for_verification",
    "bytes": 98336,
    "tables": 4,
    "source_text_sha256": "7c1526204ec707106c6a9325074d1d2eb825f05c446e658fe0b81758b52808c5",
    "source_html_sha256": "c329833a3f8eb190af0b63d1be99614a2eabd6c96bf32409285c50db7973d18f"
  },
  {
    "reference_id": "S275_2022",
    "doi": "10.3390/met12081386",
    "source_url": "https://www.mdpi.com/2075-4701/12/8/1386",
    "status": "archived_for_verification",
    "bytes": 76339,
    "tables": 9,
    "source_text_sha256": "f6b45a5528ac0f28b228c5366af3ca0c5ab8c3ee44ccc1882e2850c549bb9e2a",
    "source_html_sha256": "d0ea4eee1480c47d2783d9bed7ad7feb316caf6975c5cdc215b47ac13cc58007"
  },
  {
    "reference_id": "PassivationPH_2022",
    "doi": "10.3390/met12061033",
    "source_url": "https://www.mdpi.com/2075-4701/12/6/1033",
    "status": "archived_for_verification",
    "bytes": 90191,
    "tables": 6,
    "source_text_sha256": "1f6c722d3fdf2b8d32e0b5c6fef0bbf0b70e70539107e1a8655da933f9eb2719",
    "source_html_sha256": "c3e43de605b29d3c1b8513249e0b86b8b9454dbb2a880127630a1e6073b943b0"
  },
  {
    "reference_id": "UCS23",
    "doi": "10.3390/met13010066",
    "source_url": "https://www.mdpi.com/2075-4701/13/1/66",
    "status": "archived_for_verification",
    "bytes": 41105,
    "tables": 7,
    "source_text_sha256": "0857ef2180add30d1054e3be47ac232c7ef7549828efa48837f1dc0854de9ceb",
    "source_html_sha256": "e11b95c9525e7a7e87660a7a2ae196ae2c3583a37f470b16f919fa6dd0193183"
  },
  {
    "reference_id": "Zhang2025",
    "doi": "10.3390/ma18010069",
    "source_url": "https://www.mdpi.com/1996-1944/18/1/69",
    "status": "archived_for_verification",
    "bytes": 49065,
    "tables": 5,
    "source_text_sha256": "fa3f2d4ae7dfcbc1fcca916de1167190a5b671367eac036cc02219595f0a9d30",
    "source_html_sha256": "5ad8f79cb4d33b22526de565b81f2099f39e253806a4b9a1bf5eaca277af77dc"
  },
  {
    "reference_id": "Bridge25",
    "doi": "10.3390/met15010085",
    "source_url": "https://www.mdpi.com/2075-4701/15/1/85",
    "status": "archived_for_verification",
    "bytes": 71146,
    "tables": 9,
    "source_text_sha256": "c2d4b82ed9d14c1c3d0aa3e471e403c298e4ad59e8c80d7c53cde9fea416f91b",
    "source_html_sha256": "e69f78ca6430a328d9d6f718232edfb5c712b635b808562a708dbfb017ed1a1e"
  },
  {
    "reference_id": "Vanadis6_2021",
    "doi": "10.3390/ma14133759",
    "source_url": "https://www.mdpi.com/1996-1944/14/13/3759",
    "status": "text_archived_html_unusable",
    "bytes": 91138,
    "source_text_sha256": "3884fcaf1ff3a6b1131889241d06cc6b87ef64c3762b3e04131e80eaf0bd8d47"
  },
  {
    "reference_id": "Coat24",
    "doi": "10.3390/coatings14040413",
    "source_url": "https://www.mdpi.com/2079-6412/14/4/413",
    "status": "archived_for_verification",
    "bytes": 60273,
    "tables": 5,
    "source_text_sha256": "a63024ede8723d16d024897b09fe769a45e98f8aa3403bcf2e52991ebc65565a",
    "source_html_sha256": "17d5af1467d1b699ba10d34826a95e7bf2224a809611fa2cb1e93c1981b269c5"
  },
  {
    "reference_id": "Tempering5Cr15_2024",
    "doi": "10.3390/met14030322",
    "source_url": "https://www.mdpi.com/2075-4701/14/3/322",
    "status": "text_archived_html_unusable",
    "bytes": 75953,
    "source_text_sha256": "b29fc7f122e91a4ac4ba0f31420aeb6f46a529f4554b2ab59c9f613fac50cd0b"
  },
  {
    "reference_id": "Nitriding430_2022",
    "doi": "10.3390/coatings12101404",
    "source_url": "https://www.mdpi.com/2079-6412/12/10/1404",
    "status": "text_archived_html_unusable",
    "bytes": 80968,
    "source_text_sha256": "6d5045434abfb3ea90f9d5487dfa5c9eb869bb3d3d400b2211dce1d74a4d4fc8"
  },
  {
    "reference_id": "QuenchLowC_2020",
    "doi": "10.3390/cryst10060508",
    "source_url": "https://www.mdpi.com/2073-4352/10/6/508",
    "status": "text_archived_html_unusable",
    "bytes": 55698,
    "source_text_sha256": "d112bfa3f41315f90703a0491667c802a1e75d17bd66048eda3b46a50bfe6638"
  },
  {
    "reference_id": "JAMET_AH32_2023",
    "doi": "10.5916/jamet.2023.47.6.317",
    "source_url": "https://e-jamet.org/_PR/view/index.php?aidx=39261&bidx=3536",
    "status": "archived_for_verification",
    "bytes": 30914,
    "tables": 8,
    "source_text_sha256": "6806b34b44c2d2db3451c4ddbce298fe06884ed1ddfa09184aca3bc67424e9af",
    "source_html_sha256": "32cae3daee18965bf5a5976336b707bb70bfa0c50273ec77913f9f70dd6eb918"
  },
  {
    "reference_id": "Tempering9Cr_2024",
    "doi": "10.3390/ma17204960",
    "source_url": "https://www.mdpi.com/1996-1944/17/20/4960",
    "status": "text_archived_html_unusable",
    "bytes": 59829,
    "source_text_sha256": "fef39c8e12d2fd06eed03498c128330a5546dcb093317d58a59fb2c7eacba9db"
  },
  {
    "reference_id": "S32101_2025",
    "doi": "10.3390/ma18091921",
    "source_url": "https://www.mdpi.com/1996-1944/18/9/1921",
    "status": "text_archived_html_unusable",
    "bytes": 77518,
    "source_text_sha256": "8e10eab5f37f42e3bc5c4f133bd80a11b890f06a9a247a8895436f63b6c28a07"
  },
  {
    "reference_id": "AustemperHighSi_2021",
    "doi": "10.3390/ma14020288",
    "source_url": "https://www.mdpi.com/1996-1944/14/2/288",
    "status": "text_archived_html_unusable",
    "bytes": 65175,
    "source_text_sha256": "0d6e8d6d45c68d00978ce642c1c32e522962ea47465493f42993cfb41cb355ac"
  },
  {
    "reference_id": "QP9254_2025",
    "doi": "10.3390/met15050509",
    "source_url": "https://www.mdpi.com/2075-4701/15/5/509",
    "status": "text_archived_html_unusable",
    "bytes": 70669,
    "source_text_sha256": "a30d3150c26db041fc1fe5789d2c2f0550de56f2bd33830c6a8229fc424bf6da"
  },
  {
    "reference_id": "AISI1010Sulfolane_2020",
    "doi": "10.3390/ma13112563",
    "source_url": "https://www.mdpi.com/1996-1944/13/11/2563",
    "status": "text_archived_html_unusable",
    "bytes": 62961,
    "source_text_sha256": "734e376141998e6c412818f1abb15c8fe756158a8b7b8fbdf31066c7fb2d210d"
  }
]

File: sources/literature/re100_pdf_fetch.json
[
  {
    "reference_id": "WeatheringRE_2022",
    "status": "failed",
    "reason": "HTTP Error 403: Forbidden",
    "url": "https://content.ampp.org/themeredirect/corrosion/article-pdf/78/5/437/3050841/4002.pdf"
  },
  {
    "reference_id": "Coat24_full",
    "status": "failed",
    "reason": "HTTP Error 403: Forbidden",
    "url": "https://mdpi-res.com/d_attachment/coatings/coatings-14-00413/article_deploy/coatings-14-00413-v3.pdf"
  },
  {
    "reference_id": "OffshoreCe_2025",
    "status": "failed",
    "reason": "HTTP Error 403: Forbidden",
    "url": "https://mdpi-res.com/d_attachment/materials/materials-18-02443/article_deploy/materials-18-02443.pdf"
  },
  {
    "reference_id": "WeldRE_2018",
    "status": "failed",
    "reason": "HTTP Error 403: Forbidden",
    "url": "https://downloads.hindawi.com/journals/ijc/2018/4071352.pdf"
  },
  {
    "reference_id": "Ce304_Xi_2020",
    "status": "failed",
    "reason": "HTTP Error 429: ",
    "url": "https://www.sciengine.com/doi/pdf/1A5B7FE5080146C1AA05F96C6AF0F4BE"
  },
  {
    "reference_id": "HRB500Ce_2024",
    "status": "downloaded",
    "pages": 16,
    "url": "https://www.nature.com/articles/s41598-024-67799-9.pdf"
  }
]

File: sources/literature/screening_decisions.json
[
  {
    "reference_id": "Sensitized304_2022",
    "status": "strict_ready",
    "rows": 3,
    "reason": "XRF composition, 650C/40h/slow-air sensitization, surface treatment, PDP temperature, electrolyte and scan rate verified. Only three tabulated icorr values; other curves do not report icorr."
  },
  {
    "reference_id": "Heating8620_2024",
    "status": "verified_values_partial_conditions",
    "rows": 5,
    "reason": "Commercial scalar chemistry and heat schedule transcribed; numeric PDP temperature unreported. Chemistry assay method unreported. Mean n=3 is one row, not three replicated rows."
  },
  {
    "reference_id": "LowC_heat_2012",
    "status": "verified_values_partial_conditions",
    "rows": 10,
    "reason": "Composition and 900/1200C austenitizing +600C tempering schedules complete; scan0.5mV/s verified PDFp9; numeric PDP temperature unreported. Laser rows excluded for incomplete thermal history."
  },
  {
    "reference_id": "SpringSteel_2023",
    "status": "verified_values_partial_conditions",
    "rows": 6,
    "reason": "GDS composition and Q/QT schedule verified; numeric PDP temperature and scan rate unreported. Identical QT3.5% icorr in Tables3/4 counted once. g/solution-volume basis not relabeled mass%. Inhibitor rows excluded."
  },
  {
    "reference_id": "S32101_2025",
    "status": "verified_values_partial_conditions",
    "rows": 32,
    "reason": "Scalar composition and cold-rolled condition reported; upstream heat and rolling reduction unknown. Chemistry assay method not stated. Typical process liquor composition not used as exact electrolyte chemistry."
  },
  {
    "reference_id": "SLM17_4_2025",
    "status": "excluded_from_strict300",
    "rows": 0,
    "potential_reported_targets": 9,
    "reason": "Table2 omits C and P; missing values cannot be set to zero. Detailed SLM/aging conditions alone do not meet complete chemistry requirement."
  },
  {
    "reference_id": "PassivationPH_2022",
    "status": "excluded_from_strict300",
    "rows": 0,
    "reason": "Table1 explicitly nominal compositions with ranges/upper limits; Midpoints now permitted as model inputs by user request; not exact measured chemistry. Row-label/time inconsistencies also exist.",
    "range_composition_policy": "allowed_as_midpoint_model_input_preserve_bounds"
  },
  {
    "reference_id": "Nitriding17_7_2024",
    "status": "excluded_from_strict300",
    "rows": 0,
    "reason": "P/S absent and Icorr unit printed A/um2 conflicts with plausible magnitude. No unverified unit correction applied."
  },
  {
    "reference_id": "JAMET_AH32_2023",
    "status": "excluded_from_strict300",
    "rows": 0,
    "potential_reported_targets": 27,
    "reason": "Mn reported0.9-1.6 wt% and P absent. 2700 polarization points are not 2700 independent icorr targets.",
    "range_composition_policy": "allowed_as_midpoint_model_input_preserve_bounds"
  },
  {
    "reference_id": "Tempering5Cr15_2024",
    "status": "excluded_from_strict300",
    "rows": 0,
    "reason": "Measured chemistry has S printed dash; cannot assume zero. Only tabulated corrosion values can be used, not all111 physical samples stated in experiment."
  },
  {
    "reference_id": "Tempering9Cr_2024",
    "status": "excluded_from_strict300",
    "rows": 0,
    "potential_reported_targets": 5,
    "reason": "P/S unreported in ingot formula; ambient PDP temperature not numeric. 45C humidity-chamber exposure is not PDP temperature."
  },
  {
    "reference_id": "Vanadis6_2021",
    "status": "needs_composition_verification",
    "rows": 0,
    "reason": "Quantitative cryogenic/tempering schedule exists; need complete scalar chemistry and source tables. Repeated same condition across Tables3-6 must be deduplicated."
  },
  {
    "reference_id": "QP9254_2025",
    "status": "verified_values_partial_conditions",
    "rows": 4,
    "reason": "Complete scalar chemistry and Q&P schedule and four targets now verified. Only room temperature reported for PDP; numeric temperature not invented."
  },
  {
    "reference_id": "ColdRollX2_2022",
    "status": "verified_values_partial_conditions",
    "rows": 6,
    "reason": "Scalar chemistry, 50/90% rolling reduction and 720/740/770C annealing30min with air cooling verified. Numeric PDP temperature unreported."
  },
  {
    "reference_id": "AustemperHighSi_2021",
    "status": "needs_target_table_verification",
    "rows": 0,
    "reason": "Scalar full chemistry and quantitative schedules available; current values require source table verification. PDP room temperature not converted to25C."
  },
  {
    "reference_id": "Nitriding430_2022",
    "status": "needs_target_definition_verification",
    "rows": 0,
    "reason": "Scalar chemistry and treatment schedule available, but table labels target Ip; establish whether corrosion current or passive current before admission."
  },
  {
    "reference_id": "QuenchLowC_2020",
    "status": "needs_composition_and_target_table_verification",
    "rows": 0,
    "reason": "Quantitative heat schedule exists, source tables unavailable in cached text/blocked live HTML; no invented chemistry or target."
  },
  {
    "reference_id": "AISI1010Sulfolane_2020",
    "status": "needs_complete_composition_and_process_verification",
    "rows": 0,
    "reason": "Four measured corrosion-current values exist but need complete chemistry and manufacturing verification; sulfolane environment differs from target RE studies."
  },
  {
    "reference_id": "HKU_Ji_2024_dataset",
    "doi": "10.25442/hku.25422139.v1",
    "status": "excluded_from_strict300",
    "rows": 0,
    "reason": "Workbook contains mortar/binder and electrochemical variables, not steel chemical composition or full steel manufacturing conditions. Do not repeat the previous216-row chemistry-missing expansion."
  },
  {
    "reference_id": "Soil_Dong_2024",
    "doi": "10.1038/s41598-024-68562-w",
    "status": "excluded_from_PDP_collection",
    "rows": 0,
    "reason": "1428 modeled targets primarily LPR time-series measurements; not1428 independent PDP targets or varying manufacturing experiments."
  },
  {
    "reference_id": "RebarLi2023",
    "status": "excluded_from_strict300",
    "rows": 0,
    "reason": "Exact steel chemistry and numeric PDP temperature unverified even after author-thesis protocol enrichment. Stored separately in314-row exploratory dataset."
  }
]
