Repository: MingyuLee987/corrosion_project

# corrosion_project

희토류 첨가 강재의 부식전류밀도 `i_corr` 예측 실험입니다.

현재 주 분석은 [50행 확장 데이터](data/training_RE_expanded.csv)와 [확장 검증 보고서](RE_EXPANSION_2026-10-12.md)입니다. `.venv/Scripts/python.exe -B corrosion_re_expand.py`로 재현합니다.

49편 엑셀 기반의 [전체 컬럼 수집 결과](results/workbook_mining/collection_report.md)와 [데이터마이닝 수집 엑셀](outputs/workbook_mining/literature_mining_collected.xlsx)은 별도 문헌 수집표입니다. 114행 중 전체 34개 측정·계산 항목이 완비된 행은 0행이므로 현재 학습 데이터에 자동 합치지 않았습니다.

data 폴더의 학습 CSV는 `training_51.csv`(원본 47행)와 `training_RE_expanded.csv`(확장 50행) 두 개입니다. 기준 RE 데이터와 신규 3행은 실행 중 구성하므로 중복 CSV를 저장하지 않습니다. 보조 자료는 `review/`(검토·후보), `sources/`(이전 수집·스냅샷), `time/`(시간 검증 별도 실험), `v2/`(대조군 기반 실험), `templates/`(입력 예시·범주값)에 있습니다.

- [처음 실행 안내](README_먼저읽기.txt)
- [2026-10-09 모델 개선 결과와 한계](MODEL_IMPROVEMENT.md)
- [2026-10-10 부식 논문 기반 확장 실험과 실행 방법](CORROSION_RESEARCH_2026-10-10.md)
- [Q1 AI 논문 근거와 실제 모델 실행 기록](AI_Q1_RUN_REPORT.md)
- [새 파이프라인 v2 설계와 실행 결과](V2_REDESIGN.md)
- [v2 학습용 31컬럼 표](data/v2/v2_curated_31.csv)
- [분극 전 표면 조도 Ra 원문 검토표](data/review/surface_roughness_review.csv)
- 완전 신규 조건 예측: `prediction_input.csv` 작성 후 `새조건_예측.bat`
- 같은 시험의 무첨가 대조군을 알고 있을 때: `paired_prediction_input.csv` 작성 후 `대조군_새조건예측.bat`
- 대조군 모델 논문 단위 검증·재학습: `대조군_모델검증.bat`

File: COLLECTION_BATCH_REVIEW.md
# 원문 기반 수집과 성능 검증 결과

이번 수집에서는 실제 논문 2편에서 11행을 추가했다. 기존 `training_51.csv`는 이번 작업에서 수정하지 않았다. 파일명과 달리 현재 원본 행 수는 47행이다.

| 논문 | 추가 행 | 용도 | 근거 |
|---|---:|---|---|
| Fe–Mn–Al–C, Metals 2025, DOI 10.3390/met15111249 | 8 | 개발용 | Table 1 조성; Fig 10 및 Table 2의 7일/35일 연속 침지 후 PDP; 표 단위 µA/cm² |
| 304 연마·부동태화, Acta Metallurgica Sinica 2020, DOI 10.11900/0412.1961.2019.00309 | 3 | 외부 논문 검증 | 본문 3.1.1 조성; Fig 11의 24시간 침지; Table 3의 명시된 10⁻⁷ A/cm² 배율 |

개발 데이터는 18행·5편에서 26행·6편으로 늘었다. 외부 데이터는 별도 3행·1편이다. 새로운 일반 철강을 희토류강으로 취급하지 않았으며, 미보고 RE 함량은 결측으로 유지했다. 희토류강의 연속 침지 검증 완료 데이터는 여전히 4행·1편으로, 희토류 첨가 효과에 대한 일반화 성능을 평가하기에는 부족하다.

## 단위 문제가 있는 자료

AH36 Ce강 15행은 실제 PDF의 Table 3 단위와 분극 곡선 전류 규모가 충돌한다. HRB500E Ce강 4개 시편은 960시간 노출과 PDP 연결이 확인되지만, 인쇄된 전류 단위 및 C2 수치가 충돌한다. 합계 19개 후보를 `data/review/time_pending_verification.csv`에 보관하고 정규화 타깃은 공란으로 두었다. C1은 정량 타깃 자체도 추출하지 않았다. 임의 배율 수정으로 학습에 넣지 않는다.

X65/FSW 논문에는 2/4/6/8시간 PDP 수치가 있지만 정량 철강 조성이 없어서 제외했다. LPR, 질량감소, 코팅 시편과 조성 미보고 자료도 수집 검토표에 이유를 기록했다.

## 평가

타깃은 log10(icorr [A/cm²]). 논문을 통째로 제외한 중첩 검증을 사용했다. 결측률 20% 기준, 대치, 스케일링, 모델 선택은 학습 논문에서만 계산한다. 논문별 역표본수 가중치를 사용하고 식별자·Ecorr·부식 후 측정 결과는 입력으로 사용하지 않는다.

| 같은 개발 데이터 26행의 평가 | R² | MAE (log10) |
|---|---:|---:|
| 기본 모델, 침지시간 포함 | -0.4816 | 1.1591 |
| 기본 모델, 침지시간 제외 | -0.4995 | 1.1883 |
| 참고 논문 방식: RobustScaler, Optuna, 과적합 격차 패널티 | -0.5339 | 1.1223 |

참고 방식은 평균 절대오차를 약간 줄였지만 R²는 악화했다. 기본 모델을 개발 비교의 우선 기준으로 유지하며, 튜닝 모델을 성능 개선 모델로 승격하지 않는다. 이전 18행 결과와 새 26행의 R²는 평가 모집단이 달라 직접 개선량으로 비교하지 않는다.

외부 304 논문은 튜닝에 사용하지 않았다. 외부 log10 MAE는 2.8081, R²는 -2051.65다. 세 타깃의 범위가 매우 좁아 R²가 불안정하지만, 예측 오차 자체도 크다. 화학적으로 부동태화된 스테인리스강에 대한 외삽 실패다. 결과를 본 뒤 이 논문에 맞춰 모델을 수정하지 않았다. 이제 이 외부 결과는 관찰되었으므로 앞으로의 반복 개발에는 새로운 미사용 논문을 추가로 확보해야 한다.

참고 Mg–Li 논문은 수집·정제·논문별 분할·외부 검증의 방법론으로 활용했다. Mg–Li 측정값을 철강 데이터에 합치거나, 이 표본 수에서 합성 타깃으로 증식하지 않았다. 현재는 좋은 예측 성능을 달성하지 못했다. 실제 성능 향상에는 유사한 철강·표면 상태·전해질 범위에서 단위가 확정된 새로운 독립 논문 확보가 필요하다.

## 재현

1. `.venv/Scripts/python.exe build_time_verified.py`
2. `.venv/Scripts/python.exe corrosion_time_verified.py`
3. `.venv/Scripts/python.exe corrosion_paper_guided.py`
4. `.venv/Scripts/python.exe evaluate_external_time.py`

수집 행은 `data/time/pdp_literature_additions.csv`, 개발용은 `data/time/training_time_verified.csv`, 외부용은 `data/time/external_time_verified.csv`다. 원문 PDF와 추출문은 `papers/time_verified/`에 보관했다. 검토 결정은 `data/review/time_literature_review.csv`, 성능 및 예측값은 `results/time_verified/`에서 확인할 수 있다.

File: MODEL_IMPROVEMENT.md
# 희토류 강재 i_corr 예측: 2026-10-09 개선 실험

> 현재 컬럼 설계는 아래 **「31컬럼 데이터 설계」**를 기준으로 한다. 기존 0.683은 이전 `paired_benchmark.py` 결과이고, 31컬럼 표를 읽는 v2의 모델 선택 포함 검증값은 0.653이다. 두 결과 모두 대조군 실측값이 필요한 과제의 점수다.

## 결론

이 프로젝트의 **완전 신규 논문 예측**은 아직 실용 성능에 도달하지 못했다. 논문 한 편의 모든 시편을 시험용으로 제외하고, 나머지 논문 안에서 후보를 선택한 기존 중첩 검증의 log10(i_corr) R²는 **-1.175**다. CatBoost 후보 세 개를 추가한 같은 방식의 검증은 **-1.308**이었다. 따라서 CatBoost로 기존 저장 모델을 교체하지 않았다.

대신 **같은 시험 조건에서 측정한 무첨가 대조군의 i_corr를 제공받는 별도 문제**를 구현했다. 11편의 33개 짝에서, 논문 단위 중첩 검증의 log10(i_corr) 절댓값 R²는 **0.683**, MAE는 **0.266 log10 단위**였다. 대조군 값을 변화 없이 예측값으로 쓰는 기준선은 R² **0.521**, MAE **0.365**였다. 0.266 log10 단위는 평균 절대 오차를 배수로 표현하면 약 **1.84배**다.

중요한 한계: 대조군 대비 **변화량 자체의 R²는 -0.126**이다. 따라서 희토류 첨가 효과의 크기를 안정적으로 예측한다고 해석할 수 없다. 대조군 측정값을 알아야 하는 결과를 완전 신규 조건 예측 성능으로 제시해서도 안 된다. 현재 자료로 검증된 R² 0.8 이상 결과는 없다.

| 예측 상황 | 평가 범위 | 논문 제외 log R² | log MAE | 결과 파일 |
|---|---:|---:|---:|---|
| 완전 신규 논문, 기존 18개 후보 | 51행 / 11편 | -1.175 | 1.259 | `results/retrained/results.json` |
| 완전 신규 논문, CatBoost 3개 추가 | 51행 / 11편 | -1.308 | 1.297 | `results/catboost_extension.json` |
| 같은 조건 대조군 제공, 대조군 그대로 사용 | 33짝 / 11편 | 0.521 | 0.365 | `results/paired_benchmark.json` |
| 같은 조건 대조군 제공, 중첩 선택 SVR | 33짝 / 11편 | **0.683** | **0.266** | `results/paired_benchmark.json` |

## 어떤 예측 문제를 분리했는가

완전 신규 예측은 조성·공정·시험 환경만으로 i_corr의 절댓값을 맞히는 문제다. 같은 논문의 어떤 i_corr도 시험 시점에 주지 않는다.

대조군 기반 예측은 같은 논문, 같은 공정·표면·용액·사전 노출 조건에서 **미리 측정한** 무첨가강의 i_corr를 입력으로 받는다. 모델은 다음 변화량을 학습한다.

`delta = log10(i_corr_variant / i_corr_control)`

예측값은 `i_corr_control × 10^predicted_delta`로 복원한다. 대조군은 해당 시험 논문의 측정값이므로, 이 방식은 완전 신규 예측보다 정보가 많다. 시험 논문의 **희토류 첨가 시편 값은 학습·모델 선택에 사용하지 않는다.**

짝짓기는 `paired_benchmark.py`에 명시했다. 같은 논문 안에서 공정 상태, 사전 노출 시간, 전해질 계열, 표면 상태가 일치하는 대조군을 요구한다. `UCS23`의 주조 상태 첨가 시편은 대응 주조 대조군이 없어 제외했고, 압연 상태 한 쌍만 사용했다. `Tang2019`의 일부 짝은 희토류와 탈산 방식이 함께 바뀌므로, 그 변화량을 희토류의 순수 인과 효과라고 부르지 않는다.

가장 큰 실패 사례는 `La24Q355`다. 이 논문의 첨가 시편 네 행에 대한 대조군 기반 예측 평균 절대 오차는 **1.237 log10 단위**다. 원문에 분극 시험 전 표면·사전 노출 대응이 분명하지 않은 점도 데이터에 기록돼 있다. 오류가 크다는 이유만으로 이 논문을 성능 계산에서 제거하지 않았다.

## 31컬럼 데이터 설계

### 먼저 정한 예측 시점과 한 행의 의미

한 행은 **한 논문의 한 강재 시편을 한 분극 시험 조건에서 측정한 `i_corr`**다. 예측 시점은 희토류 첨가 시편의 분극 시험 **전**이다. 같은 조건의 무첨가 대조군을 먼저 측정한 경우에만 그 `i_corr`를 별도 입력으로 받는다. 따라서 모델 입력은 시편 조성·제조/표면·시험 용액·사전 노출 등 예측 전에 알 수 있는 조건으로 제한한다. 원문 식별자와 목표값의 측정 후 파생치는 입력에서 제외한다.

이 순서를 택한 근거는 [Riebesell 외, *Nature Machine Intelligence* 2025](https://doi.org/10.1038/s42256-025-01055-1)의 **실제 사용 시점에 이용 가능한 자료로 평가 과제를 정의해야 한다**는 원칙이다. 해당 연구의 예측 대상은 결정 안정성이며 `i_corr`가 아니다. 이를 이 프로젝트의 입력 허용 기준과 논문 단위 분할에 적용한 것은 **우리의 설계 판단**이다.

### 왜 93개에서 31개를 남겼는가

`data/training_51.csv`의 93개 컬럼은 원문 수집·시도별 메모·여러 결과값을 모두 담은 보관용이다. `build_v2_31.py`는 값을 추정하거나 바꾸지 않고 아래 **31개만** `data/v2/v2_curated_31.csv`에 복사한다. 31은 성능 최적화로 찾은 숫자가 아니다. 현재 과제의 **시편 연결, 재료, 시험 조건, 목표값 추적**을 한 행에 보존하면서 중복 설명 컬럼과 시험 후 정보를 빼기 위해 정한 저장 스키마다. 모델이 31개를 전부 사용한다는 뜻도 아니다.

현재 자료는 51행이지만 독립적인 논문은 11편이다. 31개를 모두 모델 입력으로 삼으면 결측·범주 인코딩까지 포함한 입력 공간이 독립 자료 수에 비해 지나치게 커진다. 그래서 **DB 31개 = 모델 특징 15개 + 검증·원문 추적·목표값용 컬럼**으로 역할을 나눴다. `control_icorr_A_cm2`는 31컬럼 표의 새 컬럼이 아니라 매칭된 무첨가 대조군 행의 `icorr_A_cm2`에서 가져오는 **별도 실측 기준값**이다. 새 예측에도 같은 조건에서 측정한 대조군 값이 필요하다.

| 묶음 | 보관 컬럼과 현재 보고 건수(51행 중) | 보관 이유 | 모델 사용 |
|---|---|---|---|
| 시편·논문 **5개** | `record_id` 51, `reference_id` 51, `doi` 51, `sample_id` 51, `material_class` 51 | 시편·논문 중복 확인, 논문 단위 분할, 강재 계열 파생 | `material_class`에서 `steel_family`만 파생. ID·DOI는 입력 제외 |
| 조성 **10개** | `C_wt_pct` 43, `Si_wt_pct` 43, `Mn_wt_pct` 43, `Cr_wt_pct` 25, `Ni_wt_pct` 15, `Mo_wt_pct` 10, `Cu_wt_pct` 15, `RE_wt_pct` 51, `RE_element_cat` 51, `composition_basis` 51 | 강재와 희토류의 실제/명목 조성을 구별하고 나중에 원문 재확인 가능하게 함 | 현재는 C·Cr·Ni·RE 함량과 RE 원소 종류만 사용. Si·Mn·Mo·Cu·조성 근거는 보관·감사 |
| 제조·표면·환경·시험 **11개** | `processing_state_cat` 34, `surface_state_cat` 51, `electrolyte_family` 51, `NaCl_wt_pct` 24, `Cl_mol_L` 37, `H2SO4_mol_L` 51, `NaHSO3_mol_L` 17, `temperature_C` 15, `pre_exposure_h` 12, `gas_condition_cat` 51, `TP_scan_rate_mV_s` 42 | 제조와 표면, 실제 시험 용액, 시간·온도, 측정법의 차이를 분리 | 현재는 가스 조건·주사속도를 제외한 9개를 사용. 두 값은 논문별 프로토콜 점검용 |
| 목표값·근거 **5개** | `raw_icorr_value` 51, `raw_icorr_unit` 51, `icorr_A_cm2` 51, `target_locator` 51, `quality_flags` 51 | 원 단위와 A/cm² 환산값을 대조하고 표·그림 위치와 품질 문제를 추적 | **모두 입력 제외**. `icorr_A_cm2`만 목표값 |
| **합계** | **31개, 51행, 독립 논문 11편** | | **모델 특징 15개** |

보고 건수는 **값이 칸에 있다는 뜻**이지 그 값의 물리적 정확성이 모두 검증됐다는 뜻이 아니다. 특히 `composition_basis`와 `quality_flags`는 자유 텍스트가 많다. 이 두 컬럼을 수치처럼 인코딩하면 논문 출처의 문구를 외워 새 논문 성능을 과대평가할 수 있어 입력에서 제외했다. `H2SO4_mol_L`의 51개 기입값에는 **산이 없는 조건을 나타내는 0**도 포함한다. 따라서 전체 51건이 황산 노출 실험이라는 뜻은 아니다.

### 실제 모델 특징 15개와 물리적 역할

| 모델 특징 | 선정 논리와 사용 규칙 |
|---|---|
| `RE_wt_pct`, `RE_element_cat` | 첨가량과 La/Ce 등 원소 종류는 희토류 첨가 시편과 무첨가 대조군을 구별하는 핵심 조건이다. 함량은 wt%를 ppm으로 바꾼 뒤 `log1p`로 변환한다. `RE_wt_pct=0`은 현재 표에서 무첨가 대조군으로 코딩한 값이며, 빈칸은 미보고로 구별한다. `composition_basis`에서 명목 첨가량인지 분석한 잔류량인지 별도로 확인한다. |
| `C_wt_pct`, `Cr_wt_pct`, `Ni_wt_pct`, 파생 `steel_family` | 강재 계열·기본 조성의 차이를 최소한으로 표현한다. Cr·Ni는 결측이 크지만 강재 종류를 가르는 정보이므로 보관하고, 모델의 대치는 **각 훈련 분할 안에서만** 한다. Si·Mn·Mo·Cu는 31컬럼에 보존하되 현재 11편의 작은 모델 패널에서는 제외했다. 특히 Mo·Cu는 각 10·15건만 보고됐다. 이 선택이 최적이라는 증거는 아니며 새 논문 수집 후 재평가한다. |
| `electrolyte_family`, `NaCl_wt_pct`, `Cl_mol_L`, `H2SO4_mol_L`, `NaHSO3_mol_L` | 염화물·황산·아황산수소염 환경의 화학적 차이를 보존한다. `NaCl_wt_pct`와 `Cl_mol_L`는 서로 다른 표기·환산 근거일 수 있어 원문 검증 없이 한 숫자로 합치지 않는다. `electrolyte_family`는 혼합액을 단일 NaCl 시험으로 오인하지 않게 한다. |
| `temperature_C`, `pre_exposure_h` | 반응·노출 조건을 나타낸다. 온도는 15건, 사전 노출 시간은 12건만 보고되어 **결측 자체도 불확실성의 신호**다. 빈 온도를 25°C로 가정하지 않는다. 사전 노출 시간은 `log1p` 변환한다. |
| `processing_state_cat`, `surface_state_cat` | 같은 조성이라도 주조·압연·열처리와 연마·표면 상태가 다르면 대조군 매칭 및 `i_corr`에 영향을 줄 수 있다. 대조군 짝짓기에서도 이 상태와 전해질·사전 노출의 일치를 요구한다. |

조성·환경·시간을 함께 고려해야 한다는 **설계 방향**은 [Feng 외, *Engineering Applications of Artificial Intelligence* 2025](https://doi.org/10.1016/j.engappai.2024.109807)의 조성·환경과 시간에 따른 산화층 변화를 연결한 부식 모델, [Al-Nouti·Yaseen, 같은 Q1 AI 저널 2025](https://doi.org/10.1016/j.engappai.2025.111511)의 환경·설비 변수와 특징 선택 연구를 참고했다. 두 논문의 대상은 각각 액체 납·비스무트 환경의 산화층과 지중 배관 부식이다. **두 논문이 위 15개 `i_corr` 컬럼이나 31개라는 개수를 검증한 것은 아니다.** 희토류 강재의 전기화학 시험에 어떤 변수를 옮길지는 물리적 의미, 원문 보고율, 예측 시점에 따라 이 프로젝트에서 결정했다.

### 목표값·결측·제외 컬럼 규칙

1. `raw_icorr_value`와 `raw_icorr_unit`는 원문값을 보존하고 `icorr_A_cm2`는 환산한 양수 목표값으로 둔다. 표 머리글의 `×10⁻⁵` 같은 배율까지 확인한다. 원단위 충돌은 임의로 고치지 않고 `quality_flags`와 원문 위치에 남긴다.
2. 숫자 결측은 미보고로 보존한다. 0은 논문에서 조건이 실제로 없거나 무첨가임을 확인했을 때만 쓴다. 모델의 중앙값 대치·결측 표시·범주 인코딩은 검증의 **훈련 논문 안에서만** 학습한다.
3. `Ecorr_V`, `Rct`, Tafel 기울기, 부식속도처럼 같은 분극 시험 결과에서 나오는 값과 `log_icorr`는 사전 예측 입력에서 뺀다. `reference_id`, DOI, 표 위치, `quality_flags`도 모델 입력에서 제외한다. 주사속도와 가스 조건은 31컬럼에 남겼지만 현 모델에는 넣지 않았다.
4. `pH`는 기존 51건 모두 미보고여서 31컬럼에서 제외했다. 사전 노출 **용액·온도·습건 반복**은 중요하지만 현재 논문별 기록 방식이 균일하지 않아 31컬럼에 넣지 못했다. 다음 자료 수집에서는 이 값을 별도 필드로 확인하고, 충분히 채워진 뒤 **사전 선언한 새 스키마**로 평가해야 한다.
5. 동일 논문의 여러 시편을 무작위로 학습·시험에 나누면 논문별 장비·분극 프로토콜 정보가 새 논문 성능처럼 보일 수 있다. `reference_id`는 특징이 아니라 **논문 전체를 제외하는 검증 그룹**으로 사용한다. 이 과제 구분은 위 [Riebesell 외 논문](https://doi.org/10.1038/s42256-025-01055-1)의 사용 상황에 맞춘 평가 원칙에서 착안했다.

문헌 추출 단계는 [2026년 *Nature Machine Intelligence*의 소재 문헌 LLM 연구](https://doi.org/10.1038/s42256-026-01206-y)에서 수작업 라벨과 사람의 교정으로 추출 데이터의 품질을 높인 절차를 참고한다. 이 프로젝트에는 `V2_EXTRACTION_PROMPT.md`와 `results/v2/source_review_queue.csv`만 구현했으며, 해당 논문의 LLM을 실행하거나 새 숫자를 자동 추출한 것은 아니다. 두 저널의 Q1 여부는 [*Nature Machine Intelligence*의 SCImago 기록](https://www.scimagojr.com/journalsearch.php?q=25225839), [*Engineering Applications of Artificial Intelligence*의 2025 JCR·SJR 기록](https://www.iit.comillas.edu/publicacion/info_revista/en/240/Engineering_Applications_of_Artificial_Intelligence)에서 확인했다.

### 표면 정보를 더 잘 나타낼 신규 후보: `pretest_surface_roughness_Ra_um`

현재 모델의 `surface_state_cat`은 `polished` 23건, `rusted` 19건, `not_reported` 9건이다. **각 논문 안에서 이 값이 일정하다.** 따라서 현재 표만으로는 `polished`와 `rusted`의 효과를 논문별 강재·전해질·측정법의 차이와 분리해 추정하기 어렵다. `pre_exposure_h`도 51건 중 12건만 수치가 있다. 이 한계를 보완할 다음 **실측 후보 컬럼 하나**로 분극 시험 직전의 평균 거칠기 `pretest_surface_roughness_Ra_um`를 정한다.

| 정의 항목 | 규칙 |
|---|---|
| 물리량 | 시편의 **분극 시험 전** 표면에서 측정한 산술평균 거칠기 `Ra`, 단위 μm |
| 측정 시점 | 사전 노출이 있으면 그 노출을 마친 뒤이면서 분극을 시작하기 전. 사전 노출이 없으면 최종 표면 준비를 마친 뒤 분극 전 |
| 원문 추출 | 수치, 단위, 측정 시점, 장비·방법, 표/그림/페이지를 함께 저장. `data/review/surface_roughness_review.csv`에 51개 기존 시편의 검토 칸을 마련함 |
| 금지되는 대체 | `Sa`·`Rq`·최종 연마지 grit 번호를 `Ra`로 간주하지 않음. 부식 시험 **후** 측정한 조도는 입력에 넣지 않음 |
| 대조군 연결 | 같은 시험 조건의 무첨가 대조군에도 같은 시점의 Ra를 측정해, 희토류 효과와 표면 거칠기 차이를 구별 |
| 모델 채택 | 여러 **독립 논문**에서 실제 Ra가 확인되고 변동 범위가 생긴 뒤, 훈련 논문 안에서만 새 특징 사용 여부를 선택하고 논문 단위 시험에서 개선되는지 확인 |

이 후보가 물리적으로 의미 있는 이유는 [강재 표면 처리와 전기화학 거동을 함께 측정한 실험](https://doi.org/10.1016/j.surfcoat.2024.130748)에서 표면 조도·처리 상태에 따른 부식 거동 차이가 관찰되기 때문이다. 표면 처리와 조도가 함께 바뀐 연구이므로 `Ra` 하나가 `i_corr`를 인과적으로 결정한다는 증거로 사용하지 않는다. **Q1 AI 저널 논문**인 [Feng 외, *Engineering Applications of Artificial Intelligence* (2025)](https://doi.org/10.1016/j.engappai.2024.109807)는 부식 예측에 물리적으로 관련된 조건을 반영하는 설계 방향을, [Riebesell 외, *Nature Machine Intelligence* (2025)](https://doi.org/10.1038/s42256-025-01055-1)는 예측 시점에 이용 가능한 입력만 사용하는 평가 원칙을 뒷받침한다. 두 AI 논문이 `Ra`를 이 데이터에 추가하면 R²가 오를 것이라고 직접 입증한 것은 아니다.

**현재 상태:** 기존 51건에는 검증된 분극 전 `Ra` 수치가 없으므로, 이 후보는 아직 31컬럼 학습 표·15개 활성 모델 특징·`v2_prediction_input.csv`에 넣지 않았다. 지금 추가하면 전부 결측인 컬럼이 되어 성능 정보가 늘지 않는다. 값이 채워지면 기존 검증 논문을 보고 임의로 채택하지 않고, 새 논문 보류 평가를 포함한 사전 정의 비교를 수행한다. 따라서 현 검증 R² **0.653**은 표면 조도 추가의 효과를 뜻하지 않는다.

## 모델과 검증

- 기존 완전 신규 모델: `train.py`의 3개 컬럼 패널 × 6개 모델 = 18개 후보. 각 바깥 논문 제외 분할 안에서 다시 논문 단위 내부 검증으로 후보를 고른다.
- 추가 실험: `catboost_extension.py`가 고정된 CatBoost 설정으로 compact/full/transfer 세 후보를 같은 내부 선택에 추가한다. 입력·목표값이 기존 검증과 같은지 확인한 후 이전 18개 후보의 내부 점수와 비교한다. 일부 분할에서 선택됐지만 전체 결과는 악화됐다.
- 대조군 모델: `paired_benchmark.py`가 Ridge, SVR, RF, ExtraTrees, GB를 비교한다. 각 바깥 분할에서 **논문별 평균 변화량 MAE**가 가장 낮은 후보를 내부에서 고른다. 11개 바깥 분할 모두 SVR이 선택됐다. 저장된 `models/paired_model.joblib`은 33개 짝 전체로 학습한 사용용 모델이다. 저장 모델의 학습 적합도를 검증 점수로 사용하지 않는다.
- 현재 31컬럼 v2: `build_v2_31.py`가 원본에서 31개 컬럼을 복사하고 `corrosion_v2.py`가 이 표에서 짝을 만들어 중첩 논문 제외 검증한다. 대조군 그대로 사용, 중앙 변화량, Ridge, SVR 중 내부 검증으로 고른 결과는 log R² **0.653**이다. 이전 0.683과는 후보 집합·컬럼 처리 및 모델 선택이 달라 별도로 표시한다.
- 최종 성능을 보고할 때는 log R², log MAE, 논문별 오차, 대조군 기준선을 함께 제시한다. 행 무작위 분할 점수를 새 논문 성능으로 사용하지 않는다.

## 실행 방법

1. 대조군 모델을 다시 검증·학습하려면 `대조군_모델검증.bat`을 실행한다. `results/paired_benchmark.json`, `results/paired_heldout_predictions.csv`, `models/paired_model.joblib`이 생성된다.
2. 새 시편에는 **같은 조건의 대조군 실측값**을 `paired_prediction_input.csv`의 `control_icorr_A_cm2`에 A/cm²로 적는다. `control_record_id`와 희토류·강재·시험 조건도 채운다. `대조군_새조건예측.bat`을 실행하면 `results/paired_new_predictions.csv`가 생성된다. 학습 자료 범위 밖의 숫자나 처음 보는 범주는 `input_warnings`에 표시된다.
3. 완전 신규 예측은 기존 `prediction_input.csv`, `새조건_예측.bat` 경로를 사용한다. 현재 검증 점수가 낮으므로 탐색용으로 해석한다.
4. CatBoost 비교를 재실행하려면 `pip install -r requirements_research.txt` 후 `python catboost_extension.py`를 사용한다. 일반 실행 환경에는 CatBoost가 필요하지 않다.
5. **31컬럼 v2**는 `powershell -ExecutionPolicy Bypass -File run.ps1 -Mode V2Train`으로 31컬럼 표 구성부터 검증·최종 학습까지 실행한다. `data/v2/v2_curated_31.csv`와 `results/v2/benchmark.json`을 확인한다.

## 다음 데이터 수집의 우선순위

1. 적용 범위를 한 강재 계열과 한 전해질·시험 프로토콜로 제한한 자료 묶음을 만든다. 기존 NaCl, NaHSO₃, 산 혼합액, 스테인리스강을 무조건 한 모델에 합치지 않는다.
2. 독립 논문을 늘리고, 각 논문에서 무첨가 대조군과 첨가 시편이 같은 조건인지 원문으로 확인한다. 추가 행 수뿐 아니라 **새로운 논문의 수와 조건의 겹침**을 기록한다.
3. PDF에서 LLM이 추출한 값은 원문 표·페이지·단위와 함께 저장하고 사람이 검증한다. 추정 숫자를 실측 숫자로 취급하지 않는다.
4. 새 논문 전체를 한 번도 모델 선택에 쓰지 않는 최종 보류 집합으로 유지한다. 그 집합의 log R²가 0.8 이상일 때만 목표 달성으로 판단한다. 대조군을 제공하는 경우와 제공하지 않는 경우는 별도 점수로 보고한다.

## 컬럼 설계에 참고한 Q1 AI 저널 논문

| 논문 | 직접 뒷받침하는 설계 원칙 | 이 프로젝트에서 실행한 부분과 경계 |
|---|---|---|
| [Feng 외, *Engineering Applications of Artificial Intelligence* 141, 109807 (2025)](https://doi.org/10.1016/j.engappai.2024.109807) | 부식 예측에서 강재 조성만이 아니라 환경과 시간에 따른 물리 과정도 구분해야 함 | 조성·용액·노출 상태를 별도 필드로 구성. 논문의 액체 납·비스무트 산화층 모델은 사용하지 않음 |
| [Al-Nouti·Yaseen, *Engineering Applications of Artificial Intelligence* 158, 111511 (2025)](https://doi.org/10.1016/j.engappai.2025.111511) | 부식 회귀에서 환경 변수와 특징 선택을 함께 검토하고 SVR을 후보로 사용 | 전해질·노출·강재 필드를 분리하고 SVR을 후보로 검증. 배관 데이터나 논문의 특징 선택 결과는 복제하지 않음 |
| [Riebesell 외, *Nature Machine Intelligence* 7, 836–847 (2025)](https://doi.org/10.1038/s42256-025-01055-1) | 사용 상황과 평가 입력·지표를 일치시켜야 함 | 시험 전에 알 수 있는 컬럼만 입력하고 논문 전체를 제외해 평가. 결정 안정성 모델을 사용하지 않음 |
| [소재 문헌 개념 추출 연구, *Nature Machine Intelligence* 8 (2026)](https://doi.org/10.1038/s42256-026-01206-y) | 소량 수작업 라벨과 사람 교정으로 문헌 추출 품질을 높임 | 원문 위치·품질 표지·검토 목록을 설계. 논문의 LLM은 아직 실행하지 않음 |

저널의 **AI 분야 Q1** 여부는 [*Nature Machine Intelligence*의 SCImago 기록](https://www.scimagojr.com/journalsearch.php?q=25225839)과 [*Engineering Applications of Artificial Intelligence*의 2025 JCR·SJR 기록](https://www.iit.comillas.edu/publicacion/info_revista/en/240/Engineering_Applications_of_Artificial_Intelligence)을 확인했다. 어느 논문도 이 프로젝트의 **31개 컬럼이나 R² 0.8을 보증하지 않는다.**

`La24Q355` 자료에 적혀 있던 DOI `10.3390/ma17174467`은 원문과 출판사 페이지에 맞춰 `10.3390/ma17184467`로 정정했다. 목표값·모델 특징값은 바꾸지 않았다.

File: RE_EXPANSION_2026-10-12.md
# 희토류강 동일 입력 데이터 확장 결과

현재 입력 파일 `data/training_51.csv`는 47행·10편이다. 기존 확정 입력 8개(C, Si, Mn, P, S, RE_log1p_ppm, RE_element_cat, electrolyte_family)를 유지해 원문에서 확인한 3행·1편을 추가했다. 확장 파일은 **`data/training_RE_expanded.csv` (50행·11편)** 이며, 기존 원본과 검증 결과는 보존했다. `corrosion_paper_guided.py`의 연속 침지시간 분석과 별개인 RE 주 분석 확장이다. 신규 행의 침지시간은 미보고이므로 시간 검증 데이터에 합치지 않았다.

## 추가 근거

MENG et al., *Effect of Ce on Cleanliness, Microstructure, and Pitting Corrosion Resistance of 75Cr1 Steel*, Acta Metallurgica Sinica 60(9), 1229–1238 (2024), [DOI 10.11900/0412.1961.2022.00359](https://www.ams.org.cn/EN/10.11900/0412.1961.2022.00359).

| 시편 | 실측 잔류 Ce (wt%) | 원문 icorr (A/cm²) |
|---|---:|---:|
| C1 | 0 | 8.53e-5 |
| C3 | 0.0195 | 4.03e-5 |
| C5 | 0.0416 | 5.07e-5 |

PDF p2의 원소 조성(C 0.76, Si 0.29, Mn 0.6938 등)은 실험에 사용한 **기본 슬래브** 조성이다. p3은 ICP-AES로 측정한 잔류 Ce를 보고한다. 각 재용해 시편의 비희토류 조성을 각각 실측한 값으로 표시하지 않았다. p8 Table 2의 숫자·단위를 그림과 함께 시각 확인했다. 전해질은 3.5 wt% NaCl, 기준전극은 SCE다.

P는 미보고, S는 Ce에 따라 변하는 그래프만 있어 정확한 숫자로 추정하지 않았다. P·S, 온도, 스캔속도, 침지시간은 공란이다. Ce 투입량 0/0.03/0.08 wt%는 별도 명목 컬럼에 기록하고 모델에는 잔류 Ce를 사용한다. 1150°C·30분은 별도 조직 관찰 실험으로, 분극 시편 열처리 조건으로 가져오지 않았다. C2/C4는 분극표 수치가 없어 행을 만들지 않았다.

신규 행: `data/new_RE_verified_3.csv`. 원문 PDF/추출문: `papers/re_expansion/75Cr1_24.pdf`, `.txt`. PDF SHA-256은 결과 JSON에 기록했다.

## 같은 검증 대상에서 추가 효과

타깃은 log10(icorr). 논문 단위 중첩 leave-one-publication-out으로 median/Ridge(alpha=10)/SVR(C=0.3) 중 모델을 선택했다. 내부 논문별 평균 MAE로 선택하며, 각 학습 안에서만 중앙값 대치·스케일링·범주 인코딩을 수행한다. 논문별 역표본수 가중치를 기존과 동일하게 정규화해 사용했다. DOI, 시편 ID, Ecorr와 타깃 파생값은 입력이 아니다.

| 평가 | 검증 행 | R² (log10) | MAE (log10) | 논문별 균등 MAE |
|---|---:|---:|---:|---:|
| 원본만 학습, 원본 논문 제외 | 47 | -0.6109 | 1.0525 | 1.1887 |
| 신규 3행을 학습에 추가, 같은 원본 논문 제외 | 47 | -0.5899 | 0.9562 | 1.0415 |
| 확장 전체의 논문 제외 검증 | 50 | -0.6462 | 0.9526 | 1.0283 |

**같은 기존 47행의 MAE는 약 9.15% 감소**했다. 논문 균등 MAE는 약 12.39% 감소했다. 이 비율은 오류 감소율이며 예측 정확도 90% 같은 의미가 아니다. 50행 전체 R²는 평가 대상이 달라 추가 효과로 비교하지 않는다. 원본 기준값은 기존 `results/RE_core/benchmark.json` 결과와 일치한다.

개별 논문의 개선은 균일하지 않다. 예를 들어 Bridge25 MAE는 1.7674→0.6878이나 Al10_26은 0.5465→0.6178로 악화한다. 작은 표본의 모델 선택 변화가 결과에 영향을 준다.

신규 논문의 첫 예측도 신규 타깃을 모델 선택에 사용하기 전에 원본만으로 수행했다. 원본 내부 검증에서 Ridge가 선택되었고 신규 3행 MAE는 0.8963, R²는 -42.5381이었다. 좁은 타깃 범위에서 R²가 불안정하지만 오차도 작지 않다. 이번에 결과를 확인했으므로 해당 논문은 이제 미사용 외부 검증 데이터가 아니다.

## 결측 정책과 사용 제한

P·S 결측은 확장 전체에서 각각 18%다. Al10_26 제외 학습에서는 각각 23.68%, GCr23 제외 학습에서는 각각 20.45%로 기존 20% 제한을 초과한다. 따라서 위 비교는 **8개 고정 컬럼을 유지한 탐색 민감도 분석**이며 기존 결측 제한을 충족한 정식 개선 모델로 승격하지 않았다. JSON의 `missingness_policy_pass`로 각 폴드를 확인할 수 있다. 미보고값을 0이나 외부 강종 대표값으로 채우지 않았다.

R²가 여전히 음수라 신뢰할 수 있는 일반화 예측 성능을 확보했다고 판단하지 않는다. 기존 배포/예측 모델은 교체하지 않았다. 결측이 적고 기본강 조성이 시편별로 확인되는 독립 논문을 추가 확보해야 한다. 모든 시편을 임의 행 분할하거나 합성 타깃을 만들어 성능을 높이지 않았다.

## 검토한 다른 후보

검토표는 `data/review/RE_expansion_review.csv`다. CC25는 이미 후보에 있으며 LF 조성을 부식 시험 CC 시편에 임의 배정하지 않았다. FCAW18은 플럭스 투입량과 강재 잔류 RE가 달라 제외했다. OffshoreCe25는 분극 곡선에 대해 표로 보고한 icorr가 없어 제외했다. 2026년 La–Ce 304 논문(10.1016/j.jmrt.2026.02.234)은 원문 조성표와 수치 타깃 확보가 끝나지 않아 후보로 남겼다. 기존 `new_paper_candidates_5.csv`의 단위·조건 충돌 후보도 이번 학습에 합치지 않았다.

## 실행 및 출력

```powershell
.venv/Scripts/python.exe corrosion_re_expand.py
```

- `data/training_RE_expanded.csv`: 기존 컬럼/메타데이터를 유지한 확장 데이터
- `data/new_RE_verified_3.csv`: 이번에 확인한 3행만
- `results/RE_expanded/comparison.csv`: 평가 비교
- `results/RE_expanded/heldout_predictions.csv`: 행별 실제값·논문 제외 예측·첫 외부 예측
- `results/RE_expanded/benchmark.json`: 각 폴드의 모델, 내부 점수, 결측률, 원문 해시

이 스크립트는 데이터 중복, DOI 중복, 양의 타깃, 현재 원본과 RE_core의 시편·타깃 일치를 검사한다. 기존 입력이 변하면 비교 기준을 다시 확인하도록 실패한다.

File: RE_FEATURE_PROTOCOL.md
# 희토류강 예측 입력 확정

주 분석 대상은 희토류 첨가를 연구한 철강 논문과 같은 논문의 RE 무첨가 대조군이다. 일반 철강 수집 자료와 Mg–Li 자료는 이 분석에 합치지 않는다. 무첨가 대조군은 RE 함량에 따른 차이를 비교하는 데 필요하므로 유지한다. 서로 다른 공정·기본 조성의 대조군을 인과 비교로 해석하지 않는다.

## 고정 입력 8개

| 컬럼 | 의미 | 현재 결측률 |
|---|---|---:|
| C_wt_pct | 탄소 함량 | 0% |
| Si_wt_pct | 규소 함량 | 0% |
| Mn_wt_pct | 망간 함량 | 0% |
| P_wt_pct | 인 함량 | 12.8% |
| S_wt_pct | 황 함량 | 12.8% |
| RE_log1p_ppm | ln(1 + RE_wt_pct × 10000) | 0% |
| RE_element_cat | none / La / Ce / La+Ce 등 | 0% |
| electrolyte_family | 시험 전해질 계열 | 0% |

타깃은 log10(icorr [A/cm²])다. RE 원소 종류와 첨가량을 함께 사용한다. La_Ce 표기는 La+Ce로 통일하고 RE 로그값은 원래 함량에서 다시 계산한다. 미보고 값을 0으로 만들지 않는다.

Cr/Ni/Cu/Mo, 시험온도, 공정, 표면상태, 전해질 농도, 스캔속도는 중요한 수집 항목이지만 현재 고정 입력에서 제외한다. 결측이 크거나 논문별 정의·확보 여부가 달라 현재 데이터에서 안정적으로 사용할 수 없기 때문이다. 특히 전해질 계열만으로 농도·온도·표면상태 차이를 충분히 설명할 수는 없으며, 이것이 예측 범위의 한계다. 새 논문 수집에서는 이 조건들을 계속 확보한다.

침지시간은 별도 시간 검증 분석에서만 사용한다. 이번 주 분석은 시간 결측으로 기존 RE 자료 전체를 탈락시키지 않는다. 순환침지 경과시간, 염수분무시간, OCP 안정화 대기시간을 연속 침지시간으로 합치지 않는다. 이전 연속 침지 검증 파일들은 그대로 유지한다.

## 근거 수준과 결측 처리

현재 원본 47행·10편을 바탕으로 만든 파일은 `data/training_RE_core.csv`다. 기존 `composition_basis`와 `quality_flags`를 보존했다. 일부 행은 문헌의 기본강 조성을 공유한 값이며, 모든 숫자가 개별 시편 실측값으로 재검증된 데이터는 아니다. 0% 결측률은 근거가 완전하다는 의미가 아니다. 이 구성은 원본 기반 탐색 분석으로 명시한다.

새 수집 행은 조성의 원문 표/본문 위치, RE의 실측/명목 여부, 전해질 조건, icorr 표 위치와 인쇄 단위를 기록한다. 단위가 충돌하는 AH36/HRB500E 후보는 정량 타깃이 확정되기 전까지 합치지 않는다. 조성이 미보고이면 결측으로 유지하며, 표준 강종의 대표값으로 채우지 않는다.

P·S는 학습 논문의 중앙값으로만 대치한다. 대치는 검증 논문에서 계산하지 않는다. 현재 외부 학습 폴드의 8개 입력은 모두 결측률 20% 이하이며, 각 폴드의 결측률을 결과 JSON에 기록한다. 자동 추가 변수 선택으로 고정 입력 범위를 바꾸지 않는다.

## 성능과 사용 제한

중첩 leave-one-publication-out으로 평가했다. 내부 논문별 평균 MAE로 median/Ridge/SVR 중 모델을 선택한다. 논문별 역표본수 가중치를 사용한다. DOI, 시편 ID, Ecorr, icorr에서 파생된 입력, 부식 후 개재물/생성물 측정값을 예측 변수로 넣지 않는다.

47행·10편의 결과: log10 R² **−0.6109**, log10 MAE **1.0525**. 아직 신뢰할 수 있는 일반화 예측 모델이 아니다. 기존 26행 일반 철강 분석과 평가 대상이 다르므로 R² 차이를 개선량으로 해석하지 않는다. 외부 QC304 논문은 사용하지 않았다. RE 첨가 효과의 인과 추정이나 최적 첨가량 추천에 이 모델을 사용하지 않는다.

재현 명령: `.venv/Scripts/python.exe corrosion_re_core.py`

결과: `results/RE_core/benchmark.json`, `feature_missingness.csv`, `heldout_predictions.csv`.
